Repository: rkingsbury/nawi21_fall_python_demo

File: OMD_RO_2021-12-05.csv (part 1 of 6)
id,name,reportReference,reportTitle,reportYear,reportAuthor,structure,structureOther,chemistry,chemistryOther,modification,modificationOther,characterization,otherSolutes,A,B,AB,Rreal,Robs,filtrationMode,hydraulicP,NaCl conc (M),Pw,Ps,osmoticP,cpMode,CP,thickness,roughness,CA,pwPs,couponSize,pH
3,HFAPA-on-REFPA,10.1016/j.memsci.2013.02.044,Enhanced desalination performance of polyamide bi-layer membranes prepared by sequential interfacial polymerization,2013,Hye La,Polymeric TFC,,Polyamide,,Synthesis: monomers;Post-treatment: surface,,XPS;TEM;AFM,No,2.69,0.1028,26.13482,99.8,99.7,Cross-flow,27.6,0.03422,7.73e-7,2.2e-11,1.51,CP calculated assuming kf = 100,1.51,,76,140,35136.36363636364
4,REFPA,10.1016/j.memsci.2013.02.044,Enhanced desalination performance of polyamide bi-layer membranes prepared by sequential interfacial polymerization,2013,Hye La,Polymeric TFC,,Polyamide,,No modification,,XPS;TEM;AFM,No,2.93,0.2113,13.8559,99.71,99.4,Cross-flow,27.6,0.03422,8.21e-7,4.3e-11,1.51,CP calculated assuming kf = 100,2.05,,74,78,
5,DCWTT-Unmodified,10.1016/j.seppur.2008.12.021,Surface modification of thin film composite polyamide membranes by electrostatic self deposition of polycations for improved fouling resistance,2009,Zhou,Polymeric TFC,,Polyamide,,No modification,,,No,2.99,5.3134,0.56347,81.72,77.9,Not available,8,0.00154,,,0.056,CP calculated assuming kf = 100,1.27,,,58,
6,DCWTT-modified,10.1016/j.seppur.2008.12.021,Surface modification of thin film composite polyamide membranes by electrostatic self deposition of polycations for improved fouling resistance,2009,Zhou,Polymeric TFC,,Polyamide,,Post-treatment: surface,,,No,1.89,2.7957,0.67617,84.29,82.2,Not available,8,0.00154,,,0.056,CP calculated assuming kf = 100,1.16,,,34,
7,Example7,U.S. Patent No. 4067804,Solute-separating membrane,1978,Sekiguchi,Other,Free standing polymer,Other,polyoxadiazole,Synthesis: monomers,,,No,0.22,1.744,0.12842,90.53,89,Not available,78.45,0.08556,,,3.4023,CP calculated assuming kf = 100,1.18,,,,
9,Virgin before fouling,10.1016/j.memsci.2013.02.010,A novel reverse osmosis membrane with regenerable anti-biofouling and chlorine resistant properties,2013,Xu,Polymeric TFC,,Polyamide,,No modification,,FTIR;SEM;Zeta potential,No,10.33,0.7792,13.3,99.34,97.9,Cross-flow,15.5,0.03,,,1.3,CP calculated assuming kf = 100,3.22,,31,44,,17.34
10,IU-modified before fouling,10.1016/j.memsci.2013.02.010,A novel reverse osmosis membrane with regenerable anti-biofouling and chlorine resistant properties,2013,Xu,Polymeric TFC,,Polyamide,,Post-treatment: surface,,FTIR;SEM;Zeta potential,No,5.54,1.4189,3.9,98.05,96.1,Cross-flow,15.5,0.03,,,1.28,CP calculated assuming kf = 100,2.04,,32,23,,17.34
11,TiO2 Hybrid LP,10.1016/S0376-7388(02)00418-0,Design of TiO2 nanoparticle self-assembled aromatic polyamide thin-film-composite (TFC) membrane as an approach to solve biofouling problem,2003,Kim,TFN / Hybrid,,Polyamide;Other,Titanium dioxide,Post-treatment: surface,,TEM;XPS,No,11.88,1.4797,8,98.87,96,Cross-flow,15.5,0.03,,,1.28,CP calculated assuming kf = 100,3.63,,,,,
12,Example 1,U.S. Patent No. 3926798,Reverse Osmosis Membrane,1975,Cadotte,Polymeric TFC,,Polyfurfurylalcohol,,Synthesis: solvent,,,No,0.31,0.03,10.333333333333334,99.84,99.8,Not available,103.4,0.6,,,28.26,CP calculated assuming kf = 100,1.23,,,,,
13,Example 6,U.S. Patent No. 4761234,Interfacially Synthesized Reverse Osmosis Membrane,1988,Uemura,Polymeric TFC,,Polyamide,,Synthesis: monomers,,,No,3.28,0.11,29.818181818181817,99.74,99.61,Not available,14.71,0.03,,,1.15,CP calculated assuming kf = 100,1.53,,,,,
14,TFC PSf,10.1016/j.ces.2012.05.033,Thin film composite forward osmosis membranes based on polydopamine modified polysulfone substrates with enhancements in both water flux and salt rejection,2012,Han,Polymeric TFC,,Polyamide,,No modification,,SEM;AFM;XPS,No,0.51,0.23,2.145,80.64,80,Dead-end,2,0.00342,7.34e-7,2.43e-10,0.1514,Not available,,380,116.4,,,19.5
15,TFC PDA@PSf-1h,10.1016/j.ces.2012.05.033,Thin film composite forward osmosis membranes based on polydopamine modified polysulfone substrates with enhancements in both water flux and salt rejection,2012,Han,Polymeric TFC,,Polyamide,,Synthesis: support,,SEM;AFM,No,0.6,0.19,3.053,85.53,85,Dead-end,2,0.00342,3.41e-7,7.92e-11,0.1514,Not available,,150,77.42,,,19.5
16,TFC PDA@PSf-3h,10.1016/j.ces.2012.05.033,Thin film composite forward osmosis membranes based on polydopamine modified polysulfone substrates with enhancements in both water flux and salt rejection,2012,Han,Polymeric TFC,,Polyamide,,Synthesis: support,,SEM;AFM,No,0.55,0.15,3.612,87.26,87,Dead-end,2,0.00342,3.85e-7,7.71e-11,0.1514,Not available,,185,78.74,,4993.514915693904,19.5
17,TFC PDA@PSf-5h,10.1016/j.ces.2012.05.033,Thin film composite forward osmosis membranes based on polydopamine modified polysulfone substrates with enhancements in both water flux and salt rejection,2012,Han,Polymeric TFC,,Polyamide,,Synthesis: support,,SEM;AFM;XPS,No,0.49,0.12,3.962,88.4,88,Dead-end,2,0.00342,5.2e-7,9.33e-11,0.1514,Not available,,280,84.61,,5573.419078242229,19.5
18,No modification,10.1016/j.seppur.2010.01.019,Synthesis and characterization of thin film composite reverse osmosis membranes via novel interfacial polymerization approach,2010,Zou,Polymeric TFC,,Polyamide,,No modification,,FTIR;XPS,No,2.6,0.3745,6.9,98.94,98.5,Cross-flow,15.5,0.034,,,1.49,CP calculated assuming kf = 100,1.42,,,,,19,7
19,TFC membrane by 2nd IP reaction for 60 s,10.1016/j.seppur.2010.01.019,Synthesis and characterization of thin film composite reverse osmosis membranes via novel interfacial polymerization approach,2010,Zou,Polymeric TFC,,Polyamide,,Post-treatment: solvent annealing,,FTIR;XPS,No,2.42,0.2083,11.6,99.36,99.12,Cross-flow,15.5,0.034,,,1.49,CP calculated assuming kf = 100,1.38,,,,,19,7
20,TFC membrane by adding 1% DMSO in aqueous phase,10.1016/j.seppur.2010.01.019,Synthesis and characterization of thin film composite reverse osmosis membranes via novel interfacial polymerization approach,2010,Zou,Polymeric TFC,,Polyamide,,Synthesis: solvent,,FTIR;XPS,No,4,0.7444,5.4,98.59,97.65,Cross-flow,15.5,0.034,,,1.49,CP calculated assuming kf = 100,1.67,,,,,19,7
21,Example 12,U.S. Patent No. 4039440,Reverse Osmosis Membrane,1977,Cadotte,Polymeric TFC,,Polyamide,,Synthesis: monomers,,,No,1.44,0.296,4.9,99.57,99.15,Not available,103.4,0.6,,,28.3,CP calculated assuming kf = 100,1.98,,,,,,
22,PEC-1000,10.1016/S0011-9164(00)86002-6,Spiral-wound new thin film composite membrane for a single-stage seawater desalination by reverse osmosis,1980,Kurihara,Polymeric TFC,,Polyamide,,Synthesis: monomers,,,No,0.437,0.009,46.52,99.91,99.9,Not available,55.16,0.6,4.97e-8,7.83e-13,28.23,CP calculated assuming kf = 100,1.11,30,,,63473.818646232445,,6
23,N/A,10.1016/j.desal.2011.09.003,"Thin film composite reverse osmosis membrane development and scale up at CSMCRI, Bhavnagar",2011,Rangarajan,Polymeric TFC,,Polyamide,,Synthesis: support,,FTIR;SEM,No,5.055,1.373,3.682,98.08,96.2,Cross-flow,17.24,0.043,0.00000383,7.63e-10,1.684,CP calculated assuming kf = 100,2.01,200,130,,5019.6592398427265,15,
24,A1,10.1016/j.desal.2011.08.034,Effect of lag time in interfacial polymerization on polyamide composite membrane with different hydrophilic sub layers,2012,Fathizadeh,Polymeric TFC,,Polyamide,,Synthesis: support,,FTIR;AFM;SEM,No,1.39,10.51,0.1319,59.58,55.8,Cross-flow,12.16,0.0342,0.00000234,1.3e-8,0.849,CP calculated assuming kf = 100,1.09,446,65.57,58.6,180,35,
25,A2,10.1016/j.desal.2011.08.034,Effect of lag time in interfacial polymerization on polyamide composite membrane with different hydrophilic sub layers,2012,Fathizadeh,Polymeric TFC,,Polyamide,,Synthesis: support,,FTIR;AFM;SEM,No,0.28,0.6,0.4631,83.42,83,Cross-flow,12.16,0.0342,2.97e-7,4.7e-10,1.261,CP calculated assuming kf = 100,1.03,284,79.98,55.8,631.9148936170213,35,
26,A3,10.1016/j.desal.2011.08.034,Effect of lag time in interfacial polymerization on polyamide composite membrane with different hydrophilic sub layers,2012,Fathizadeh,Polymeric TFC,,Polyamide,,Synthesis: support,,FTIR;AFM;SEM,No,0.19,0.68,0.2816,75.59,75.2,Cross-flow,12.16,0.0342,2.45e-7,6.39e-10,1.143,CP calculated assuming kf = 100,1.021,339,58.64,60.1,,35,
27,B1,10.1016/j.desal.2011.08.034,Effect of lag time in interfacial polymerization on polyamide composite membrane with different hydrophilic sub layers,2012,Fathizadeh,Polymeric TFC,,Polyamide,,Synthesis: support,,FTIR;AFM;SEM,No,1.17,2.78,0.4207,81.94,80,Cross-flow,12.16,0.0342,0.00000123,2.14e-9,1.216,CP calculated assuming kf = 100,1.134,277,43,55.8,574.766355140187,35,
28,B2,10.1016/j.desal.2011.08.034,Effect of lag time in interfacial polymerization on polyamide composite membrane with different hydrophilic sub layers,2012,Fathizadeh,Polymeric TFC,,Polyamide,,Synthesis: support,,FTIR;AFM;SEM,No,0.91,1.56,0.5867,86.3,85.1,Cross-flow,12.16,0.0342,8.81e-7,1.1e-9,1.293,CP calculated assuming kf = 100,1.103,255,68.06,39.9,800.909090909091,35,
29,B3,10.1016/j.desal.2011.08.034,Effect of lag time in interfacial polymerization on polyamide composite membrane with different hydrophilic sub layers,2012,Fathizadeh,Polymeric TFC,,Polyamide,,Synthesis: support,,FTIR;AFM;SEM,No,0.76,0.89,0.8555,90.14,89.4,Cross-flow,12.16,0.0342,8.16e-7,7e-10,1.358,CP calculated assuming kf = 100,1.084,284.5,56.5,60.1,1165.7142857142858,35,
30,C1,10.1016/j.desal.2011.08.034,Effect of lag time in interfacial polymerization on polyamide composite membrane with different hydrophilic sub layers,2012,Fathizadeh,Polymeric TFC,,Polyamide,,Synthesis: support,,FTIR;AFM;SEM,No,0.63,0.66,0.9527,91.06,90.5,Cross-flow,12.16,0.0342,4.4e-7,3.39e-10,1.375,CP calculated assuming kf = 100,1.069,185.5,79.98,72.4,1297.9351032448378,35,
31,C2,10.1016/j.desal.2011.08.034,Effect of lag time in interfacial polymerization on polyamide composite membrane with different hydrophilic sub layers,2012,Fathizadeh,Polymeric TFC,,Polyamide,,Synthesis: support,,FTIR;AFM;SEM,No,0.61,0.47,1.2905,93.22,92.8,Cross-flow,12.16,0.0342,4.75e-7,2.7e-10,1.409,CP calculated assuming kf = 100,1.067,205.6,68.06,58.6,1759.2592592592594,35,
32,C3,10.1016/j.desal.2011.08.034,Effect of lag time in interfacial polymerization on polyamide composite membrane with different hydrophilic sub layers,2012,Fathizadeh,Polymeric TFC,,Polyamide,,Synthesis: support,,FTIR;AFM;SEM,No,0.73,1.28,0.5743,86.07,85.1,Cross-flow,12.16,0.0342,5.95e-7,7.6e-10,1.293,CP calculated assuming kf = 100,1.082,214,62.39,50.5,782.8947368421053,35,
33,D1,10.1016/j.desal.2011.08.034,Effect of lag time in interfacial polymerization on polyamide composite membrane with different hydrophilic sub layers,2012,Fathizadeh,Polymeric TFC,,Polyamide,,Synthesis: support,,FTIR;AFM;SEM,No,0.81,2.14,0.3786,80.42,79,Cross-flow,12.16,0.0342,7.77e-7,1.51e-9,1.2,CP calculated assuming kf = 100,1.092,253,63.96,57.2,514.5695364238411,35,
34,D2,10.1016/j.desal.2011.08.034,Effect of lag time in interfacial polymerization on polyamide composite membrane with different hydrophilic sub layers,2012,Fathizadeh,Polymeric TFC,,Polyamide,,Synthesis: support,,FTIR;AFM;SEM,No,0.81,2.97,0.2742,75.01,73.3,Cross-flow,12.16,0.0342,5.96e-7,1.59e-9,1.114,CP calculated assuming kf = 100,1.093,193.6,73.32,55.8,374.84276729559747,35,
35,D3,10.1016/j.desal.2011.08.034,Effect of lag time in interfacial polymerization on polyamide composite membrane with different hydrophilic sub layers,2012,Fathizadeh,Polymeric TFC,,Polyamide,,Synthesis: support,,FTIR;AFM;SEM,No,0.73,1.6,0.4559,83.14,82,Cross-flow,12.16,0.0342,7.6e-7,1.22e-9,1.246,CP calculated assuming kf = 100,1.082,274.8,54.43,54.4,622.9508196721312,35,
36,MPD-I/T Homogeneous,10.1021/bk-1985-0269.ch004,Aromatic Polyamide Membranes,1985,Hoehn,Other,Homogeneous,Polyamide,,Synthesis: deposition method,,,No,0.0016,0.0002,7.83,99.6,99.6,Not available,34.47,0.0599,,,2.654,CP calculated assuming kf = 100,1,,,,,,
37,MPD-I/T Asymmetric,10.1021/bk-1985-0269.ch004,Aromatic Polyamide Membranes,1985,Hoehn,Asymmetric,,Polyamide,,Synthesis: deposition method,,,No,0.29,0.02,17.3,99.82,99.8,Not available,34.47,0.0599,,,2.659,CP calculated assuming kf = 100,1.09,,,,,,
38,0B(0)2(0)B0/0I0-I/T,10.1021/bk-1985-0269.ch004,Aromatic Polyamide Membranes,1985,Hoehn,Asymmetric,,Other,Polyhydrazide,Synthesis: monomers,,,No,0.72,0.13,5.7,99.44,99.3,Not available,34.47,0.0599,,,2.646,CP calculated assuming kf = 100,1.25,,,,,,
39,"1,3 BO/1,4 B0 - I/T",10.1021/bk-1985-0269.ch004,Aromatic Polyamide Membranes,1985,Hoehn,Asymmetric,,Other,Polyamide-hydrazide,Synthesis: monomers,,,No,0.93,0.11,8.59,99.63,99.5,Not available,34.47,0.0599,,,2.651,CP calculated assuming kf = 100,1.34,,,,,,
40,Example 1,U.S. Patent No.4529646,Production of Composite Membranes,1985,Sundet,Polymeric TFC,,Polyamide,,Synthesis: monomers,,,No,5.37,1.03,5.21,98.69,97.2,Dead-end,68.95,0.5475,,,25,CP calculated assuming kf = 100,2.18,,,,,,
41,Example 2,U.S. Patent No.4529646,Production of Composite Membranes,1985,Sundet,Polymeric TFC,,Polyamide,,Synthesis: monomers,,,No,4.4,0.41,10.78,99.44,98.85,Dead-end,68.95,0.5475,,,25.4,CP calculated assuming kf = 100,2.07,,,,,,
42,Example 3,U.S. Patent No.4529646,Production of Composite Membranes,1985,Sundet,Polymeric TFC,,Polyamide,,Synthesis: monomers,,,No,4.65,0.59,7.84,99.21,98.35,Dead-end,68.95,0.5475,,,25.28,CP calculated assuming kf = 100,2.1,,,,,,
43,Example 4,U.S. Patent No.4529646,Production of Composite Membranes,1985,Sundet,Polymeric TFC,,Polyamide,,Synthesis: monomers,,,No,1.38,1.09,1.27,97.52,96.25,Dead-end,68.95,0.5475,,,24.77,CP calculated assuming kf = 100,1.53,,,,,,
44,Example 5,U.S. Patent No.4529646,Production of Composite Membranes,1985,Sundet,Polymeric TFC,,Polyamide,,Synthesis: monomers,,,No,1.08,0.95,1.14,97.43,96.35,Dead-end,68.95,0.5475,,,24.8,CP calculated assuming kf = 100,1.44,,,,,,
45,Example 6,U.S. Patent No.4529646,Production of Composite Membranes,1985,Sundet,Polymeric TFC,,Polyamide,,Synthesis: monomers,,,No,1.78,0.49,3.64,99.02,98.4,Dead-end,68.95,0.5475,,,25.29,CP calculated assuming kf = 100,1.64,,,,,,
46,Example 7,U.S. Patent No.4529646,Production of Composite Membranes,1985,Sundet,Polymeric TFC,,Polyamide,,Synthesis: monomers,,,No,1.26,0.96,1.31,97.66,96.55,Dead-end,68.95,0.5475,,,24.85,CP calculated assuming kf = 100,1.49,,,,,,
47,Example 8,U.S. Patent No.4529646,Production of Composite Membranes,1985,Sundet,Polymeric TFC,,Polyamide,,Synthesis: monomers,,,No,1.27,0.94,1.36,97.74,96.65,Dead-end,68.95,0.5475,,,24.87,CP calculated assuming kf = 100,1.5,,,,,,
48,Example 9,U.S. Patent No.4529646,Production of Composite Membranes,1985,Sundet,Polymeric TFC,,Polyamide,,Synthesis: monomers,,,No,1.26,0.41,3.12,98.99,98.5,Dead-end,68.95,0.5475,,,25.32,CP calculated assuming kf = 100,1.49,,,,,,
49,Example 10,U.S. Patent No.4529646,Production of Composite Membranes,1985,Sundet,Polymeric TFC,,Polyamide,,Synthesis: monomers,,,No,2.4,0.36,6.68,99.38,98.9,Dead-end,68.95,0.5475,,,25.42,CP calculated assuming kf = 100,1.77,,,,,,
50,Example 11,U.S. Patent No.4529646,Production of Composite Membranes,1985,Sundet,Polymeric TFC,,Polyamide,,Synthesis: monomers,,,No,2.14,0.68,3.16,98.77,97.9,Dead-end,68.95,0.5475,,,25.17,CP calculated assuming kf = 100,1.73,,,,,,
51,Example 12,U.S. Patent No.4529646,Production of Composite Membranes,1985,Sundet,Polymeric TFC,,Polyamide,,Synthesis: monomers,,,No,4.9,0.91,5.38,98.81,97.5,Dead-end,68.95,0.5475,,,25.08,CP calculated assuming kf = 100,2.13,,,,,,
52,Example 13,U.S. Patent No.4529646,Production of Composite Membranes,1985,Sundet,Polymeric TFC,,Polyamide,,Synthesis: monomers,,,No,1.84,0.62,2.96,98.78,98,Dead-end,68.95,0.5475,,,25.2,CP calculated assuming kf = 100,1.65,,,,,,
53,Example 14,U.S. Patent No.4529646,Production of Composite Membranes,1985,Sundet,Polymeric TFC,,Polyamide,,Synthesis: monomers,,,No,5.57,0.66,8.5,99.17,98.2,Dead-end,68.95,0.5475,,,25.25,CP calculated assuming kf = 100,2.18,,,,,,
54,Example 15,U.S. Patent No.4529646,Production of Composite Membranes,1985,Sundet,Polymeric TFC,,Polyamide,,Synthesis: monomers,,,No,1.4,0.37,3.84,99.14,98.7,Dead-end,68.95,0.5475,,,25.37,CP calculated assuming kf = 100,1.53,,,,,,
55,Example 16,U.S. Patent No.4529646,Production of Composite Membranes,1985,Sundet,Polymeric TFC,,Polyamide,,Synthesis: monomers,,,No,1.65,0.39,4.27,99.18,98.7,Dead-end,68.95,0.5475,,,25.37,CP calculated assuming kf = 100,1.6,,,,,,
56,Example 17,U.S. Patent No.4529646,Production of Composite Membranes,1985,Sundet,Polymeric TFC,,Polyamide,,Synthesis: monomers,,,No,2.23,0.35,6.3,99.36,98.9,Dead-end,68.95,0.5475,,,25.42,CP calculated assuming kf = 100,1.74,,,,,,
57,Example 18,U.S. Patent No.4529646,Production of Composite Membranes,1985,Sundet,Polymeric TFC,,Polyamide,,Synthesis: monomers,,,No,1.83,0.46,3.97,99.08,98.5,Dead-end,68.95,0.5475,,,25.32,CP calculated assuming kf = 100,1.65,,,,,,
58,Example 19,U.S. Patent No.4529646,Production of Composite Membranes,1985,Sundet,Polymeric TFC,,Polyamide,,Synthesis: monomers,,,No,1.82,0.49,3.7,99.02,98.4,Dead-end,68.95,0.5475,,,25.29,CP calculated assuming kf = 100,1.64,,,,,,
59,Example 20,U.S. Patent No.4529646,Production of Composite Membranes,1985,Sundet,Polymeric TFC,,Polyamide,,Synthesis: monomers,,,No,1.7,0.95,1.78,98.07,96.9,Dead-end,68.95,0.5475,,,24.93,CP calculated assuming kf = 100,1.62,,,,,,
60,Example 21,U.S. Patent No.4529646,Production of Composite Membranes,1985,Sundet,Polymeric TFC,,Polyamide,,Synthesis: monomers,,,No,2.19,0.52,4.24,99.07,98.4,Dead-end,68.95,0.5475,,,25.29,CP calculated assuming kf = 100,1.73,,,,,,
61,Example 22,U.S. Patent No.4529646,Production of Composite Membranes,1985,Sundet,Polymeric TFC,,Polyamide,,Synthesis: monomers,,,No,2.44,0.49,4.93,99.15,98.5,Dead-end,68.95,0.5475,,,25.32,CP calculated assuming kf = 100,1.78,,,,,,
62,Example 23,U.S. Patent No.4529646,Production of Composite Membranes,1985,Sundet,Polymeric TFC,,Polyamide,,Synthesis: monomers,,,No,2.7,2.12,1.27,96.74,94.05,Dead-end,68.95,0.5475,,,24.24,CP calculated assuming kf = 100,1.88,,,,,,
63,Example 24,U.S. Patent No.4529646,Production of Composite Membranes,1985,Sundet,Polymeric TFC,,Polyamide,,Synthesis: monomers,,,No,3.07,1.85,1.66,97.28,94.85,Dead-end,68.95,0.5475,,,24.43,CP calculated assuming kf = 100,1.94,,,,,,
64,Example 1,U.S. Patent No. 4277344,Interfacially Synthesized Reverse Osmosis Membrane,1981,Cadotte,Polymeric TFC,,Polyamide,,No modification,,,No,3.43,0.17,20.176470588235293,99.73,99.5,Not available,69,0.6,,,28.18,CP calculated assuming kf = 100,1.83,,,,,,
66,control PA TFC,10.1016/j.memsci.2012.02.038,"Polyamide interfacial composite membranes prepared from m -phenylene diamine , trimesoyl chloride and a new disulfonated diamine",2012,Xie,Polymeric TFC,,Polyamide,,Synthesis: solvent,,FTIR;SEM,No,3.18,0.1108,28.7,99.74,99.6,Cross-flow,15.5,0.034,,,1.5,CP calculated assuming kf = 100,1.52,,,,,18.2,6
67,PA TFC in 80 ◦C oven for 10 min,10.1016/j.memsci.2012.02.038,"Polyamide interfacial composite membranes prepared from m -phenylene diamine , trimesoyl chloride and a new disulfonated diamine",2012,Xie,Polymeric TFC,,Polyamide,,Synthesis: solvent;Post-treatment: solvent annealing,,,No,3.42,0.2314,14.8,99.49,99.2,Cross-flow,15.5,0.034,,,1.5,CP calculated assuming kf = 100,1.57,,,,,18.2,6
68,MPD 0.5;  TMC 0.13,10.1016/j.memsci.2012.02.038,"Polyamide interfacial composite membranes prepared from m -phenylene diamine , trimesoyl chloride and a new disulfonated diamine",2012,Xie,Polymeric TFC,,Polyamide,,Synthesis: solvent;Synthesis: monomers,,,No,1.54,0.0855,18,99.59,99.5,Cross-flow,15.5,0.034,,,1.5,CP calculated assuming kf = 100,1.23,,,,,18.2,6
69,MPD 0.75;  TMC 0.13,10.1016/j.memsci.2012.02.038,"Polyamide interfacial composite membranes prepared from m -phenylene diamine , trimesoyl chloride and a new disulfonated diamine",2012,Xie,Polymeric TFC,,Polyamide,,Synthesis: solvent;Synthesis: monomers,,,No,2.34,0.1155,20.3,99.63,99.5,Cross-flow,15.5,0.034,,,1.5,CP calculated assuming kf = 100,1.37,,,,,18.2,6
70,MPD 1;  TMC 0.13,10.1016/j.memsci.2012.02.038,"Polyamide interfacial composite membranes prepared from m -phenylene diamine , trimesoyl chloride and a new disulfonated diamine",2012,Xie,Polymeric TFC,,Polyamide,,Synthesis: solvent;Synthesis: monomers,,,No,2.38,0.1403,17,99.56,99.4,Cross-flow,15.5,0.034,,,1.5,CP calculated assuming kf = 100,1.38,,,,,18.2,6
71,MPD 1.5;  TMC 0.13,10.1016/j.memsci.2012.02.038,"Polyamide interfacial composite membranes prepared from m -phenylene diamine , trimesoyl chloride and a new disulfonated diamine",2012,Xie,Polymeric TFC,,Polyamide,,Synthesis: solvent;Synthesis: monomers,,,No,2.58,0.0981,26.3,99.72,99.6,Cross-flow,15.5,0.034,,,1.5,CP calculated assuming kf = 100,1.41,,,,,18.2,6
72,MPD 2;  TMC 0.13,10.1016/j.memsci.2012.02.038,"Polyamide interfacial composite membranes prepared from m -phenylene diamine , trimesoyl chloride and a new disulfonated diamine",2012,Xie,Polymeric TFC,,Polyamide,,Synthesis: solvent;Synthesis: monomers,,,No,2.7,0.1009,26.7,99.72,99.6,Cross-flow,15.5,0.034,,,1.5,CP calculated assuming kf = 100,1.43,,,,,18.2,6
73,MPD 2.5;  TMC 0.13,10.1016/j.memsci.2012.02.038,"Polyamide interfacial composite membranes prepared from m -phenylene diamine , trimesoyl chloride and a new disulfonated diamine",2012,Xie,Polymeric TFC,,Polyamide,,Synthesis: solvent;Synthesis: monomers,,,No,2.54,0.0972,26.1,99.71,99.6,Cross-flow,15.5,0.034,,,1.5,CP calculated assuming kf = 100,1.4,,,,,18.2,6
74,MPD 3;  TMC 0.13,10.1016/j.memsci.2012.02.038,"Polyamide interfacial composite membranes prepared from m -phenylene diamine , trimesoyl chloride and a new disulfonated diamine",2012,Xie,Polymeric TFC,,Polyamide,,Synthesis: solvent;Synthesis: monomers,,,No,1.84,0.0978,18.8,99.61,99.5,Cross-flow,15.5,0.034,,,1.5,CP calculated assuming kf = 100,1.28,,,,,18.2,6
75,MPD 1.5;  TMC 0.025,10.1016/j.memsci.2012.02.038,"Polyamide interfacial composite membranes prepared from m -phenylene diamine , trimesoyl chloride and a new disulfonated diamine",2012,Xie,Polymeric TFC,,Polyamide,,Synthesis: solvent;Synthesis: monomers,,,No,2.54,0.0972,26.1,99.71,99.6,Cross-flow,15.5,0.034,,,1.5,CP calculated assuming kf = 100,1.4,,,,,18.2,6
76,MPD 1.5;  TMC 0.05,10.1016/j.memsci.2012.02.038,"Polyamide interfacial composite membranes prepared from m -phenylene diamine , trimesoyl chloride and a new disulfonated diamine",2012,Xie,Polymeric TFC,,Polyamide,,Synthesis: solvent;Synthesis: monomers,,,No,3.1,0.1093,26.1,99.71,99.6,Cross-flow,15.5,0.034,,,1.5,CP calculated assuming kf = 100,1.38,,,,,18.2,6
77,MPD 1.5;  TMC 0.075,10.1016/j.memsci.2012.02.038,"Polyamide interfacial composite membranes prepared from m -phenylene diamine , trimesoyl chloride and a new disulfonated diamine",2012,Xie,Polymeric TFC,,Polyamide,,Synthesis: solvent;Synthesis: monomers,,,No,2.86,0.0782,36.5,99.79,99.7,Cross-flow,15.5,0.034,,,1.5,CP calculated assuming kf = 100,1.46,,,,,18.2,6
78,MPD 1.5;  TMC 0.1,10.1016/j.memsci.2012.02.038,"Polyamide interfacial composite membranes prepared from m -phenylene diamine , trimesoyl chloride and a new disulfonated diamine",2012,Xie,Polymeric TFC,,Polyamide,,Synthesis: solvent;Synthesis: monomers,,,No,2,0.0828,24.1,99.69,99.6,Cross-flow,15.5,0.034,,,1.5,CP calculated assuming kf = 100,1.31,,,,,18.2,6
79,MPD 1.5;  TMC 0.14,10.1016/j.memsci.2012.02.038,"Polyamide interfacial composite membranes prepared from m -phenylene diamine , trimesoyl chloride and a new disulfonated diamine",2012,Xie,Polymeric TFC,,Polyamide,,Synthesis: solvent;Synthesis: monomers,,,No,2,0.1036,19.3,99.62,99.5,Cross-flow,15.5,0.034,,,1.5,CP calculated assuming kf = 100,1.31,,,,,18.2,6
80,S-BAPS 2 w/v%; 1,10.1016/j.memsci.2012.02.038,"Polyamide interfacial composite membranes prepared from m -phenylene diamine , trimesoyl chloride and a new disulfonated diamine",2012,Xie,Polymeric TFC,,Polyamide,,Synthesis: solvent;Synthesis: monomers,,,No,8.19,9.197,0.9,91.58,80,Cross-flow,15.5,0.034,,,1.5,CP calculated assuming kf = 100,2.38,,,,,18.2,6
81,S-BAPS 2 w/v%; 1.5,10.1016/j.memsci.2012.02.038,"Polyamide interfacial composite membranes prepared from m -phenylene diamine , trimesoyl chloride and a new disulfonated diamine",2012,Xie,Polymeric TFC,,Polyamide,,Synthesis: solvent;Synthesis: monomers,,,No,5.81,8.3102,0.7,90.03,81,Cross-flow,15.5,0.034,,,1.5,CP calculated assuming kf = 100,1.91,,,,,18.2,6
82,S-BAPS 2 w/v%; 2,10.1016/j.memsci.2012.02.038,"Polyamide interfacial composite membranes prepared from m -phenylene diamine , trimesoyl chloride and a new disulfonated diamine",2012,Xie,Polymeric TFC,,Polyamide,,Synthesis: solvent;Synthesis: monomers,,,No,4.18,3.922,1.1,93.34,89,Cross-flow,15.5,0.034,,,1.5,CP calculated assuming kf = 100,1.65,,,,,18.2,6
83,CPA2-15%HF-7day,10.1016/0011-9164(96)00047-1,Chemical treatment for improved performance of reverse osmosis membranes,1996,Mukherjee,Polymeric TFC,,Polyamide,,Post-treatment: solvent annealing,,SEM;XPS,No,2.33,0.49,4.7,98.57,98,Not available,17.24,0.043,,,1.86,CP calculated assuming kf = 100,1.4,,,141,,38.5,
84,SWC1-15%HF-4day,10.1016/0011-9164(96)00047-1,Chemical treatment for improved performance of reverse osmosis membranes,1996,Mukherjee,Polymeric TFC,,Polyamide,,Post-treatment: solvent annealing,,SEM;XPS,No,1.71,0.5282,3.2,98.4,97.8,Not available,24.13,0.09,,,3.74,CP calculated assuming kf = 100,1.38,,,141,,38.5,
85,SWC1-40%IPA-4day,10.1016/0011-9164(96)00047-1,Chemical treatment for improved performance of reverse osmosis membranes,1996,Mukherjee,Polymeric TFC,,Polyamide,,Post-treatment: solvent annealing,,SEM;XPS,No,1.57,0.499,3.1,98.36,97.8,Not available,24.13,0.09,,,3.74,CP calculated assuming kf = 100,1.35,,,141,,38.5,
86,XLE G2 PAMAM-PEG-1,10.1016/j.memsci.2009.12.005,Dendrimer-based coatings for surface modification of polyamide reverse osmosis membranes,2010,Sarkar,Polymeric TFC,,Polyamide,,Post-treatment: surface,,,No,9.63,0.3822,25.2,99.3,98.8,Cross-flow,6.89,0.017,,,0.75,CP calculated assuming kf = 100,1.72,,,35,,,6.3
87,XLE G2 PAMAM-PEG-2,10.1016/j.memsci.2009.12.005,Dendrimer-based coatings for surface modification of polyamide reverse osmosis membranes,2010,Sarkar,Polymeric TFC,,Polyamide,,Post-treatment: surface,,,No,9.62,0.4792,20.1,99.12,98.5,Cross-flow,6.89,0.017,,,0.75,CP calculated assuming kf = 100,1.72,,,18,,,6.3
88,ESPA1,10.1016/j.memsci.2006.02.041,Effects of polyether–polyamide block copolymer coating on performance and fouling of reverse osmosis membranes,2006,Louie,Polymeric TFC,,Polyamide,,No modification,,,No,8.64,0.8017,10.8,98.97,97.8,Cross-flow,11.3,0.025667,,,1.11,CP calculated assuming kf = 100,2.16,,,,,16.1,
89,ESPA1-PEBAX 1657,10.1016/j.memsci.2006.02.041,Effects of polyether–polyamide block copolymer coating on performance and fouling of reverse osmosis membranes,2006,Louie,Polymeric TFC,,Polyamide,,Post-treatment: surface,,SEM,No,2.01,0.1647,12.2,99.18,99,Cross-flow,11.3,0.025667,,,1.13,CP calculated assuming kf = 100,1.22,,99,,,16.1,
90,ESPA3,10.1016/j.memsci.2006.02.041,Effects of polyether–polyamide block copolymer coating on performance and fouling of reverse osmosis membranes,2006,Louie,Polymeric TFC,,Polyamide,,No modification,,,No,7.15,0.9082,7.9,98.63,97.4,Cross-flow,11.3,0.025667,,,1.11,CP calculated assuming kf = 100,1.93,,153,,,16.1,
91,ESPA3-PEBAX 1657,10.1016/j.memsci.2006.02.041,Effects of polyether–polyamide block copolymer coating on performance and fouling of reverse osmosis membranes,2006,Louie,Polymeric TFC,,Polyamide,,Post-treatment: surface,,,No,1.23,0.3388,3.6,97.34,96,Cross-flow,11.3,0.025667,,,1.1,CP calculated assuming kf = 100,1.5,,78,,,16.1,
94,M0,10.1016/j.desal.2014.07.040,Surface mineralization of commercial thin-film composite polyamide membrane by depositing barium sulfate for improved reverse osmosis performance and antifouling property,2014,Zhou,Polymeric TFC,,Polyamide,,Post-treatment: surface,,Zeta potential,No,5.26,0.6211,8.5,97.46,96.8,Cross-flow,5,0.00856,,,0.37,CP calculated assuming kf = 100,1.27,,,65,,19,7
95,M1,10.1016/j.desal.2014.07.040,Surface mineralization of commercial thin-film composite polyamide membrane by depositing barium sulfate for improved reverse osmosis performance and antifouling property,2014,Zhou,Polymeric TFC,,Polyamide,,Post-treatment: surface,,Zeta potential,No,5.54,0.5209,10.6,97.96,97.4,Cross-flow,5,0.00856,,,0.37,CP calculated assuming kf = 100,1.28,,,43,,19,7
96,M2,10.1016/j.desal.2014.07.040,Surface mineralization of commercial thin-film composite polyamide membrane by depositing barium sulfate for improved reverse osmosis performance and antifouling property,2014,Zhou,Polymeric TFC,,Polyamide,,Post-treatment: surface,,Zeta potential,No,6.02,0.4225,14.2,98.47,98,Cross-flow,5,0.00856,,,0.37,CP calculated assuming kf = 100,1.31,,,41,,19,7
97,M4,10.1016/j.desal.2014.07.040,Surface mineralization of commercial thin-film composite polyamide membrane by depositing barium sulfate for improved reverse osmosis performance and antifouling property,2014,Zhou,Polymeric TFC,,Polyamide,,Post-treatment: surface,,Zeta potential,No,6.56,0.4485,14.6,98.5,98,Cross-flow,5,0.00856,,,0.37,CP calculated assuming kf = 100,1.34,,,37,,19,7
98,M6,10.1016/j.desal.2014.07.040,Surface mineralization of commercial thin-film composite polyamide membrane by depositing barium sulfate for improved reverse osmosis performance and antifouling property,2014,Zhou,Polymeric TFC,,Polyamide,,Post-treatment: surface,,Zeta potential,No,6.28,0.3909,16.1,98.64,98.2,Cross-flow,5,0.00856,,,0.37,CP calculated assuming kf = 100,1.33,,,37,,19,7
99,TFC,10.1016/j.cej.2015.08.134,Thin-film nanocomposite membrane with CNT positioning in support layer for energy harvesting from saline water,2016,Son,Polymeric TFC,,Polyamide,,No modification,,FTIR;SEM;TEM,No,1.69,1.2438,1.3587393471619231,91.95,90.83,Cross-flow,10,0.034,,,1.38,CP calculated assuming kf = 100,1.15,,,55.15,,30,
100,TFN,10.1016/j.cej.2015.08.134,Thin-film nanocomposite membrane with CNT positioning in support layer for energy harvesting from saline water,2016,Son,Polymeric TFC,,Polyamide,,Synthesis: support,,FTIR;SEM;TEM,No,2.15,1.5856,1.359,91.9,90.46,Cross-flow,10,0.034,,,1.37,CP calculated assuming kf = 100,1.2,,,55.24,,30,
101,HR95PP-Fresh,10.1016/0376-7388(95)00271-5,Flux enhancement by hydrophilization of thin film composite reverse osmosis membranes,1996,Kulkami,Polymeric TFC,,Polyamide,,No modification,,,No,1.91,0.56,3.410714285714285,98.45,97.8,Cross-flow,24.13,0.0855,,,3.73,CP calculated assuming kf = 100,1.43,,,,,,
102,HR95PP-5%HCl,10.1016/0376-7388(95)00271-5,Flux enhancement by hydrophilization of thin film composite reverse osmosis membranes,1996,Kulkami,Polymeric TFC,,Polyamide,,Post-treatment: solvent annealing,,,No,2.33,0.59,3.9491525423728815,98.63,97.92,Cross-flow,24.13,0.0855,,,3.74,CP calculated assuming kf = 100,1.53,,,,,,
103,HR95PP-5%HNO3,10.1016/0376-7388(95)00271-5,Flux enhancement by hydrophilization of thin film composite reverse osmosis membranes,1996,Kulkami,Polymeric TFC,,Polyamide,,Post-treatment: solvent annealing,,,No,2.36,0.91,2.593406593406593,97.94,96.86,Cross-flow,24.13,0.0855,,,3.7,CP calculated assuming kf = 100,1.54,,,,,,
104,HR95PP-5%H2SO4,10.1016/0376-7388(95)00271-5,Flux enhancement by hydrophilization of thin film composite reverse osmosis membranes,1996,Kulkami,Polymeric TFC,,Polyamide,,Post-treatment: solvent annealing,,,No,2.61,1.06,2.462264150943396,97.83,96.55,Cross-flow,24.13,0.0855,,,3.69,CP calculated assuming kf = 100,1.61,,,,,,
105,HR95PP-5%H3PO4,10.1016/0376-7388(95)00271-5,Flux enhancement by hydrophilization of thin film composite reverse osmosis membranes,1996,Kulkami,Polymeric TFC,,Polyamide,,Post-treatment: solvent annealing,,,No,2.94,0.98,3,98.17,96.95,Cross-flow,24.13,0.0855,,,3.7,CP calculated assuming kf = 100,1.69,,,,,,
106,HR98PP-Fresh,10.1016/0376-7388(95)00271-5,Flux enhancement by hydrophilization of thin film composite reverse osmosis membranes,1996,Kulkami,Polymeric TFC,,Polyamide,,No modification,,,No,0.46,0.19,2.4210526315789473,97.93,97.74,Cross-flow,24.13,0.0855,,,3.73,CP calculated assuming kf = 100,1.1,,,,,,
107,HR98PP-5%HNO3,10.1016/0376-7388(95)00271-5,Flux enhancement by hydrophilization of thin film composite reverse osmosis membranes,1996,Kulkami,Polymeric TFC,,Polyamide,,Post-treatment: solvent annealing,,,No,1,0.26,3.846153846153846,98.71,98.43,Cross-flow,24.13,0.0855,,,3.76,CP calculated assuming kf = 100,1.22,,,,,,
108,HR98PP-5%H3PO4,10.1016/0376-7388(95)00271-5,Flux enhancement by hydrophilization of thin film composite reverse osmosis membranes,1996,Kulkami,Polymeric TFC,,Polyamide,,Post-treatment: solvent annealing,,,No,1.68,0.52,3.2307692307692304,98.41,97.82,Cross-flow,24.13,0.0855,,,3.73,CP calculated assuming kf = 100,1.38,,,,,,
109,HR98PP-5%H2SO4,10.1016/0376-7388(95)00271-5,Flux enhancement by hydrophilization of thin film composite reverse osmosis membranes,1996,Kulkami,Polymeric TFC,,Polyamide,,Post-treatment: solvent annealing,,,No,1.28,0.3,4.266666666666667,98.82,98.49,Cross-flow,24.13,0.0855,,,3.76,CP calculated assuming kf = 100,1.28,,,,,,
110,TFC,10.1016/j.desal.2017.04.019,Thin film nanocomposite membranes based on imologite nanotubes blended substrates for forward osmosis desalination,2017,Pan,Polymeric TFC,,Polyamide,,No modification,,FTIR;SEM;AFM,No,0.27,0.85,0.31764705882352945,61.36,58,Cross-flow,5,0.00342,,,0.09,As reported,-0.91,,114,,,4.91,
111,TFN 0.66,10.1016/j.desal.2017.04.019,Thin film nanocomposite membranes based on imologite nanotubes blended substrates for forward osmosis desalination,2017,Pan,Polymeric TFC,,Polyamide,,Synthesis: additives,,FTIR;SEM;AFM,No,3.03,2.92,1.0376712328767124,83.84,83,Cross-flow,5,0.00342,,,0.13,As reported,-0.95,,161,,,4.91,
112,TFN 0.33,10.1016/j.desal.2017.04.019,Thin film nanocomposite membranes based on imologite nanotubes blended substrates for forward osmosis desalination,2017,Pan,Polymeric TFC,,Polyamide,,Synthesis: additives,,FTIR;SEM;AFM,No,1.39,0.75,1.8533333333333333,90.26,88,Cross-flow,5,0.00342,,,0.13,As reported,-0.77,,144,,,4.91,
113,TFN 1.0,10.1016/j.desal.2017.04.019,Thin film nanocomposite membranes based on imologite nanotubes blended substrates for forward osmosis desalination,2017,Pan,Polymeric TFC,,Polyamide,,Synthesis: additives,,FTIR;SEM;AFM,No,3.38,4.37,0.7734553775743707,79.45,80,Cross-flow,5,0.00342,,,0.12,As reported,1,,172,,,4.91,
114,PAI-0,10.1016/j.memsci.2016.09.022,Enhanced both waterflux and salt rejection of reverse osmosismembrane through combining isophthaloyl dichloride with biphenyltetraacyl chloride as organic phase monomer for seawater desalination,2017,Zhao,Polymeric TFC,,Polyamide,,No modification,,FTIR;XPS;SEM,No,1.54,0.16,9.625,99.48,99.3,Cross-flow,55,0.5612,,,26.19,CP calculated assuming kf = 100,1.35,,50.9,75,,15.79,
115,PAI-30,10.1016/j.memsci.2016.09.022,Enhanced both waterflux and salt rejection of reverse osmosismembrane through combining isophthaloyl dichloride with biphenyltetraacyl chloride as organic phase monomer for seawater desalination,2017,Zhao,Polymeric TFC,,Polyamide,,Synthesis: additives,,FTIR;XPS;SEM,No,2,0.12,16.666666666666668,99.65,99.5,Cross-flow,55,0.5612,,,26.24,CP calculated assuming kf = 100,1.42,,63.4,49,,15.79,
116,PAI-50,10.1016/j.memsci.2016.09.022,Enhanced both waterflux and salt rejection of reverse osmosismembrane through combining isophthaloyl dichloride with biphenyltetraacyl chloride as organic phase monomer for seawater desalination,2017,Zhao,Polymeric TFC,,Polyamide,,Synthesis: additives,,,No,2.35,0.13,18.076923076923077,99.66,99.5,Cross-flow,55,0.5612,,,26.24,CP calculated assuming kf = 100,1.47,,,,,15.79,
117,PAI-60,10.1016/j.memsci.2016.09.022,Enhanced both waterflux and salt rejection of reverse osmosismembrane through combining isophthaloyl dichloride with biphenyltetraacyl chloride as organic phase monomer for seawater desalination,2017,Zhao,Polymeric TFC,,Polyamide,,Synthesis: additives,,FTIR;XPS;SEM,No,2.6,0.08,32.5,99.8,99.7,Cross-flow,55,0.5612,,,26.29,CP calculated assuming kf = 100,1.5,,,,,15.79,
118,PAI-70,10.1016/j.memsci.2016.09.022,Enhanced both waterflux and salt rejection of reverse osmosismembrane through combining isophthaloyl dichloride with biphenyltetraacyl chloride as organic phase monomer for seawater desalination,2017,Zhao,Polymeric TFC,,Polyamide,,Synthesis: additives,,FTIR;XPS;SEM,No,3.06,0.08,38.25,99.81,99.7,Cross-flow,55,0.5612,,,26.29,CP calculated assuming kf = 100,1.55,,73.1,44.7,,15.79,
119,PAI-80,10.1016/j.memsci.2016.09.022,Enhanced both waterflux and salt rejection of reverse osmosismembrane through combining isophthaloyl dichloride with biphenyltetraacyl chloride as organic phase monomer for seawater desalination,2017,Zhao,Polymeric TFC,,Polyamide,,Synthesis: additives,,FTIR;XPS;SEM,No,3.86,0.18,21.444444444444443,99.63,99.4,Cross-flow,55,0.5612,,,26.22,CP calculated assuming kf = 100,1.62,,93.4,41.6,,15.79,
120,Control,10.1016/j.memsci.2007.05.025,Study on hypochlorite degradation of aromatic polyamide reverse osmosis membrane,2007,Kang,Polymeric TFC,,Polyamide,,No modification,,FTIR,No,3.8,0.7616,4.989495798319327,98.44,97.5,Cross-flow,15,0.034,,,1.47,CP calculated assuming kf = 100,1.62,,,,,,
121,Post-treatment-2,10.1016/j.memsci.2007.05.025,Study on hypochlorite degradation of aromatic polyamide reverse osmosis membrane,2007,Kang,Polymeric TFC,,Polyamide,,Post-treatment: surface,,FTIR,No,3.68,0.7494,4.9,98.42,97.5,Cross-flow,15,0.034,,,1.47,CP calculated assuming kf = 100,1.59,,,,,,
122,Post-treatment-1,10.1016/j.memsci.2007.05.025,Study on hypochlorite degradation of aromatic polyamide reverse osmosis membrane,2007,Kang,Polymeric TFC,,Polyamide,,Post-treatment: surface,,FTIR,No,4.31,0.6474,6.7,98.81,97.98,Cross-flow,15,0.034,,,1.47,CP calculated assuming kf = 100,1.71,,,,,,
123,Post-treatment-4,10.1016/j.memsci.2007.05.025,Study on hypochlorite degradation of aromatic polyamide reverse osmosis membrane,2007,Kang,Polymeric TFC,,Polyamide,,Post-treatment: surface,,FTIR,No,4.31,0.5756,7.5,98.94,98.2,Cross-flow,15,0.034,,,1.47,CP calculated assuming kf = 100,1.71,,,,,,
124,Post-treatment-3,10.1016/j.memsci.2007.05.025,Study on hypochlorite degradation of aromatic polyamide reverse osmosis membrane,2007,Kang,Polymeric TFC,,Polyamide,,Post-treatment: surface,,FTIR,No,1.6,0.8886,1.8,95.96,95.06,Cross-flow,15,0.034,,,1.47,CP calculated assuming kf = 100,1.24,,,,,,
125,Post-treatment-6,10.1016/j.memsci.2007.05.025,Study on hypochlorite degradation of aromatic polyamide reverse osmosis membrane,2007,Kang,Polymeric TFC,,Polyamide,,Post-treatment: surface,,FTIR,No,1.17,0.6135,1.907090464547677,96.16,95.55,Cross-flow,15,0.034,,,1.47,CP calculated assuming kf = 100,1.17,,,,,,
126,Post-treatment-5,10.1016/j.memsci.2007.05.025,Study on hypochlorite degradation of aromatic polyamide reverse osmosis membrane,2007,Kang,Polymeric TFC,,Polyamide,,Post-treatment: surface,,FTIR,No,3.68,0.63,5.8,98.66,97.89,Cross-flow,15,0.034,,,1.47,CP calculated assuming kf = 100,1.59,,,,,,
127,CTFC,10.1007/s10965-016-1167-2,Highly improved permeation property of thin-film-composite polyamide membrane for water desalination,2017,Zhang,Polymeric TFC,,Polyamide,,No modification,,XPS;FTIR;AFM;SEM,No,2.56,0.1666,15.366146458583433,99.52,99.32,Cross-flow,15.5,0.03422,,,1.51,CP calculated assuming kf = 100,1.41,,95.2,63.7,,42.2,6.8
128,STFC-0.01,10.1007/s10965-016-1167-2,Highly improved permeation property of thin-film-composite polyamide membrane for water desalination,2017,Zhang,Polymeric TFC,,Polyamide,,Synthesis: additives,,XPS;FTIR;AFM;SEM,No,2.74,0.2872,9.540389972144848,99.22,98.88,Cross-flow,15.5,0.03422,,,1.5,CP calculated assuming kf = 100,1.44,,,64.4,,42.2,6.8
129,STFC-0.02,10.1007/s10965-016-1167-2,Highly improved permeation property of thin-film-composite polyamide membrane for water desalination,2017,Zhang,Polymeric TFC,,Polyamide,,Synthesis: additives,,XPS;FTIR;AFM;SEM,No,3.01,0.2704,11.131656804733728,99.33,99,Cross-flow,15.5,0.03422,,,1.5,CP calculated assuming kf = 100,1.49,,,67.85,,42.2,6.8
