Repository: rkingsbury/nawi21_fall_python_demo

File: OMD_RO_2021-12-05.csv (part 3 of 6)
id,name,reportReference,reportTitle,reportYear,reportAuthor,structure,structureOther,chemistry,chemistryOther,modification,modificationOther,characterization,otherSolutes,A,B,AB,Rreal,Robs,filtrationMode,hydraulicP,NaCl conc (M),Pw,Ps,osmoticP,cpMode,CP,thickness,roughness,CA,pwPs,couponSize,pH
264,Example 18,U.S. Patent No. 4872984,Interfacially Synthesized Reverse Osmosis Membrane Containing an Amine Salt and Processes for Preparing the Same,1989,Tomaschke,Polymeric TFC,,Polyamide,,Synthesis: additives,,,No,2,0.021,95.23809523809523,99.92,99.9,Not available,15.51,0.0342,,,1.52,CP calculated assuming kf = 100,1.31,,,,,,7
265,Example 19,U.S. Patent No. 4872984,Interfacially Synthesized Reverse Osmosis Membrane Containing an Amine Salt and Processes for Preparing the Same,1989,Tomaschke,Polymeric TFC,,Polyamide,,Synthesis: additives,,,No,2.78,0.033,84.24242424242424,99.91,99.87,Not available,15.51,0.0342,,,1.52,CP calculated assuming kf = 100,1.45,,,,,,7
266,Comp. E,U.S. Patent No. 4872984,Interfacially Synthesized Reverse Osmosis Membrane Containing an Amine Salt and Processes for Preparing the Same,1989,Tomaschke,Polymeric TFC,,Polyamide,,Synthesis: solvent,,,No,1.78,0.12,14.833333333333334,99.5,99.37,Not available,15.51,0.0342,,,1.51,CP calculated assuming kf = 100,1.27,,,,,,7
267,Example 20,U.S. Patent No. 4872984,Interfacially Synthesized Reverse Osmosis Membrane Containing an Amine Salt and Processes for Preparing the Same,1989,Tomaschke,Polymeric TFC,,Polyamide,,Synthesis: additives,,,No,2.33,0.05,46.6,99.84,99.78,Not available,15.51,0.0342,,,1.52,CP calculated assuming kf = 100,1.37,,,,,,7
268,Comp. F,U.S. Patent No. 4872984,Interfacially Synthesized Reverse Osmosis Membrane Containing an Amine Salt and Processes for Preparing the Same,1989,Tomaschke,Polymeric TFC,,Polyamide,,Synthesis: solvent,,,No,0.7,0.014,49.99999999999999,99.85,99.84,Not available,15.51,0.0342,,,1.52,CP calculated assuming kf = 100,1.1,,,,,,7
269,Example 21,U.S. Patent No. 4872984,Interfacially Synthesized Reverse Osmosis Membrane Containing an Amine Salt and Processes for Preparing the Same,1989,Tomaschke,Polymeric TFC,,Polyamide,,Synthesis: solvent;Synthesis: additives,,,No,2.46,0.047,52.340425531914896,99.86,99.8,Not available,15.51,0.0342,,,1.52,CP calculated assuming kf = 100,1.39,,,,,,7
270,Example 22,U.S. Patent No. 4872984,Interfacially Synthesized Reverse Osmosis Membrane Containing an Amine Salt and Processes for Preparing the Same,1989,Tomaschke,Polymeric TFC,,Polyamide,,Synthesis: solvent;Synthesis: additives,,,No,1.76,0.079,22.27848101265823,99.67,99.58,Not available,15.51,0.0342,,,1.51,CP calculated assuming kf = 100,1.27,,,,,,7
271,Comp. G,U.S. Patent No. 4872984,Interfacially Synthesized Reverse Osmosis Membrane Containing an Amine Salt and Processes for Preparing the Same,1989,Tomaschke,Polymeric TFC,,Polyamide,,Synthesis: solvent,,,No,0.32,0.036,8.88888888888889,99.2,99.16,Not available,15.51,0.0342,,,1.51,CP calculated assuming kf = 100,1.05,,,,,,7
272,Example 23,U.S. Patent No. 4872984,Interfacially Synthesized Reverse Osmosis Membrane Containing an Amine Salt and Processes for Preparing the Same,1989,Tomaschke,Polymeric TFC,,Polyamide,,Synthesis: solvent;Synthesis: additives,,,No,3.4,0.043,79.06976744186046,99.9,99.85,Not available,15.51,0.0342,,,1.52,CP calculated assuming kf = 100,1.56,,,,,,7
273,Example 24,U.S. Patent No. 4872984,Interfacially Synthesized Reverse Osmosis Membrane Containing an Amine Salt and Processes for Preparing the Same,1989,Tomaschke,Polymeric TFC,,Polyamide,,Synthesis: additives,,,No,2.54,0.183,13.879781420765028,99.47,99.25,Not available,15.51,0.0342,,,1.51,CP calculated assuming kf = 100,1.4,,,,,,7
274,Comp. H,U.S. Patent No. 4872984,Interfacially Synthesized Reverse Osmosis Membrane Containing an Amine Salt and Processes for Preparing the Same,1989,Tomaschke,Polymeric TFC,,Polyamide,,Synthesis: solvent,,,No,1.26,0.244,5.163934426229508,98.61,98.35,Not available,15.51,0.0342,,,1.49,CP calculated assuming kf = 100,1.19,,,,,,7
275,Example 25,U.S. Patent No. 4872984,Interfacially Synthesized Reverse Osmosis Membrane Containing an Amine Salt and Processes for Preparing the Same,1989,Tomaschke,Polymeric TFC,,Polyamide,,Synthesis: solvent;Synthesis: additives,,,No,2.45,0.073,33.561643835616444,99.78,99.69,Not available,15.51,0.0342,,,1.51,CP calculated assuming kf = 100,1.39,,,,,,7
276,Comp. I,U.S. Patent No. 4872984,Interfacially Synthesized Reverse Osmosis Membrane Containing an Amine Salt and Processes for Preparing the Same,1989,Tomaschke,Polymeric TFC,,Polyamide,,Synthesis: solvent,,,No,2.05,0.078,26.28205128205128,99.72,99.63,Not available,15.51,0.0342,,,1.51,CP calculated assuming kf = 100,1.32,,,,,,7
277,Example 26,U.S. Patent No. 4872984,Interfacially Synthesized Reverse Osmosis Membrane Containing an Amine Salt and Processes for Preparing the Same,1989,Tomaschke,Polymeric TFC,,Polyamide,,Synthesis: solvent;Synthesis: additives,,,No,2.55,0.051,50,99.85,99.79,Not available,15.51,0.0342,,,1.52,CP calculated assuming kf = 100,1.41,,,,,,7
278,Example 27,U.S. Patent No. 4872984,Interfacially Synthesized Reverse Osmosis Membrane Containing an Amine Salt and Processes for Preparing the Same,1989,Tomaschke,Polymeric TFC,,Polyamide,,Synthesis: additives,,,No,2.89,0.05,57.8,99.87,99.81,Not available,15.51,0.0342,,,1.52,CP calculated assuming kf = 100,1.47,,,,,,7
279,Example 28,U.S. Patent No. 4872984,Interfacially Synthesized Reverse Osmosis Membrane Containing an Amine Salt and Processes for Preparing the Same,1989,Tomaschke,Polymeric TFC,,Polyamide,,Synthesis: additives,,,No,2.38,0.051,46.666666666666664,99.84,99.78,Not available,15.51,0.0342,,,1.52,CP calculated assuming kf = 100,1.38,,,,,,7
280,Example 29,U.S. Patent No. 4872984,Interfacially Synthesized Reverse Osmosis Membrane Containing an Amine Salt and Processes for Preparing the Same,1989,Tomaschke,Polymeric TFC,,Polyamide,,Synthesis: additives,,,No,2.64,0.042,62.857142857142854,99.88,99.83,Not available,15.51,0.0342,,,1.52,CP calculated assuming kf = 100,1.42,,,,,,7
281,Comp. J,U.S. Patent No. 4872984,Interfacially Synthesized Reverse Osmosis Membrane Containing an Amine Salt and Processes for Preparing the Same,1989,Tomaschke,Polymeric TFC,,Polyamide,,Synthesis: solvent,,,No,0.61,0.022,27.727272727272727,99.74,99.72,Not available,15.51,0.0342,,,1.51,CP calculated assuming kf = 100,1.09,,,,,,7
282,Example 30,U.S. Patent No. 4872984,Interfacially Synthesized Reverse Osmosis Membrane Containing an Amine Salt and Processes for Preparing the Same,1989,Tomaschke,Polymeric TFC,,Polyamide,,Synthesis: solvent;Synthesis: additives,,,No,3.33,0.045,74,99.9,99.84,Not available,15.51,0.0342,,,1.52,CP calculated assuming kf = 100,1.55,,,,,,7
283,Comp. K,U.S. Patent No. 4872984,Interfacially Synthesized Reverse Osmosis Membrane Containing an Amine Salt and Processes for Preparing the Same,1989,Tomaschke,Polymeric TFC,,Polyamide,,Synthesis: solvent,,,No,0.95,0.029,32.75862068965517,99.78,99.75,Not available,15.51,0.0342,,,1.51,CP calculated assuming kf = 100,1.14,,,,,,7
284,Comp. L,U.S. Patent No. 4872984,Interfacially Synthesized Reverse Osmosis Membrane Containing an Amine Salt and Processes for Preparing the Same,1989,Tomaschke,Polymeric TFC,,Polyamide,,Synthesis: solvent,,,No,1.52,0.085,17.88235294117647,99.59,99.5,Not available,15.51,0.0342,,,1.51,CP calculated assuming kf = 100,1.23,,,,,,7
285,Example 31,U.S. Patent No. 4872984,Interfacially Synthesized Reverse Osmosis Membrane Containing an Amine Salt and Processes for Preparing the Same,1989,Tomaschke,Polymeric TFC,,Polyamide,,Synthesis: solvent;Synthesis: additives,,,No,2.8,0.103,27.184466019417474,99.72,99.6,Not available,15.51,0.0342,,,1.51,CP calculated assuming kf = 100,1.45,,,,,,7
286,Example 32,U.S. Patent No. 4872984,Interfacially Synthesized Reverse Osmosis Membrane Containing an Amine Salt and Processes for Preparing the Same,1989,Tomaschke,Polymeric TFC,,Polyamide,,Synthesis: solvent;Synthesis: additives,,,No,2.7,0.139,19.424460431654676,99.62,99.45,Not available,15.51,0.0342,,,1.51,CP calculated assuming kf = 100,1.43,,,,,,7
287,Comp. M,U.S. Patent No. 4872984,Interfacially Synthesized Reverse Osmosis Membrane Containing an Amine Salt and Processes for Preparing the Same,1989,Tomaschke,Polymeric TFC,,Polyamide,,Synthesis: solvent,,,No,0.76,0.035,21.71428571428571,99.67,99.63,Not available,15.51,0.0342,,,1.51,CP calculated assuming kf = 100,1.11,,,,,,7
288,M1,10.1002/app.44444,Effect of surface properties of polysulfone support on the performance of thin film composite polyamide reverse osmosis membranes,2017,Ehsan,Polymeric TFC,,Polyamide,,Synthesis: support,,SEM,No,2.97,0.8327,3.566710700132101,97.86,96.9,Cross-flow,15,0.03422,,,1.47,CP calculated assuming kf = 100,1.46,,,,,,
289,M2,10.1002/app.44444,Effect of surface properties of polysulfone support on the performance of thin film composite polyamide reverse osmosis membranes,2017,Ehsan,Polymeric TFC,,Polyamide,,Synthesis: support,,SEM,No,2.76,0.9581,2.9,97.38,96.3,Cross-flow,15,0.03422,,,1.47,CP calculated assuming kf = 100,1.43,,,,,,
290,M3,10.1002/app.44444,Effect of surface properties of polysulfone support on the performance of thin film composite polyamide reverse osmosis membranes,2017,Ehsan,Polymeric TFC,,Polyamide,,Synthesis: support,,SEM,No,2.73,1.1415,2.4,96.87,95.6,Cross-flow,15,0.03422,,,1.45,CP calculated assuming kf = 100,1.42,,,,,,
291,M4,10.1002/app.44444,Effect of surface properties of polysulfone support on the performance of thin film composite polyamide reverse osmosis membranes,2017,Ehsan,Polymeric TFC,,Polyamide,,Synthesis: support,,SEM,No,2.99,0.8646,3.5,97.8,96.8,Cross-flow,15,0.03422,,,1.47,CP calculated assuming kf = 100,1.47,,,,,,
292,M5,10.1002/app.44444,Effect of surface properties of polysulfone support on the performance of thin film composite polyamide reverse osmosis membranes,2017,Ehsan,Polymeric TFC,,Polyamide,,Synthesis: support,,SEM,No,2.86,0.72,4,98.08,97.25,Cross-flow,15,0.03422,,,1.48,CP calculated assuming kf = 100,1.44,,,,,,
293,M6,10.1002/app.44444,Effect of surface properties of polysulfone support on the performance of thin film composite polyamide reverse osmosis membranes,2017,Ehsan,Polymeric TFC,,Polyamide,,Synthesis: support,,SEM,No,2.57,0.6862,3.7,97.98,97.2,Cross-flow,15,0.03422,,,1.48,CP calculated assuming kf = 100,1.39,,,,,,
294,M7,10.1002/app.44444,Effect of surface properties of polysulfone support on the performance of thin film composite polyamide reverse osmosis membranes,2017,Ehsan,Polymeric TFC,,Polyamide,,Synthesis: support,,SEM,No,3.67,0.6563,5.6,98.61,97.8,Cross-flow,15,0.03422,,,1.49,CP calculated assuming kf = 100,1.39,,,,,,
295,M8,10.1002/app.44444,Effect of surface properties of polysulfone support on the performance of thin film composite polyamide reverse osmosis membranes,2017,Ehsan,Polymeric TFC,,Polyamide,,Synthesis: support,,SEM,No,3.69,0.81114,4.5,98.29,97.3,Cross-flow,15,0.03422,,,1.48,CP calculated assuming kf = 100,1.59,,,,,,
296,M9,10.1002/app.44444,Effect of surface properties of polysulfone support on the performance of thin film composite polyamide reverse osmosis membranes,2017,Ehsan,Polymeric TFC,,Polyamide,,Synthesis: support,,SEM,No,3.29,0.853,3.9,98.01,97,Cross-flow,15,0.03422,,,1.47,CP calculated assuming kf = 100,1.52,,,,,,
297,M10,10.1002/app.44444,Effect of surface properties of polysulfone support on the performance of thin film composite polyamide reverse osmosis membranes,2017,Ehsan,Polymeric TFC,,Polyamide,,Synthesis: support,,SEM,No,3.93,0.7729,5.1,98.46,97.5,Cross-flow,15,0.03422,,,1.48,CP calculated assuming kf = 100,1.64,,,,,,
298,M11,10.1002/app.44444,Effect of surface properties of polysulfone support on the performance of thin film composite polyamide reverse osmosis membranes,2017,Ehsan,Polymeric TFC,,Polyamide,,Synthesis: support,,SEM,No,3.38,0.6292,5.4,98.56,97.8,Cross-flow,15,0.03422,,,1.49,CP calculated assuming kf = 100,1.54,,,,,,
299,M12,10.1002/app.44444,Effect of surface properties of polysulfone support on the performance of thin film composite polyamide reverse osmosis membranes,2017,Ehsan,Polymeric TFC,,Polyamide,,Synthesis: support,,SEM,No,3.25,0.5585,5.8,98.67,98,Cross-flow,15,0.03422,,,1.49,CP calculated assuming kf = 100,1.51,,,,,,
300,TFC-116,10.1016/j.desal.2011.09.003,"Thin film composite reverse osmosis membrane development and scale up at CSMCRI, Bhavnagar",2011,Rangarajan,Polymeric TFC,,Polyamide,,No modification,,FTIR;SEM,No,5.32,1.37,3.8832116788321165,98.08,96.2,Cross-flow,17.24,0.05,0.000003,5.7e-10,2.03,CP calculated assuming kf = 100,2.01,150,,,5263.1578947368425,15,
301,TFC-99 (2% DMF),10.1016/j.desal.2011.09.003,"Thin film composite reverse osmosis membrane development and scale up at CSMCRI, Bhavnagar",2011,Rangarajan,Polymeric TFC,,Polyamide,,No modification,,FTIR;SEM,No,4.22,2.73,1.5457875457875456,95.43,96.2,Cross-flow,17.24,0.05,0.0000024,1.1e-9,2.11,CP calculated assuming kf = 100,1.77,150,,,2181.818181818182,15,
302,TFC-101 (6% DMF),10.1016/j.desal.2011.09.003,"Thin film composite reverse osmosis membrane development and scale up at CSMCRI, Bhavnagar",2011,Rangarajan,Polymeric TFC,,Polyamide,,No modification,,FTIR;SEM,No,4.17,1.65,2.5,97.14,95.1,Cross-flow,17.24,0.05,0.0000024,6.8e-10,2.18,CP calculated assuming kf = 100,1.75,150,,,3529.411764705882,15,
303,TFC-103 (10% DMF),10.1016/j.desal.2011.09.003,"Thin film composite reverse osmosis membrane development and scale up at CSMCRI, Bhavnagar",2011,Rangarajan,Polymeric TFC,,Polyamide,,No modification,,FTIR;SEM,No,4.41,2.46,1.8,95.99,93,Cross-flow,17.24,0.05,0.0000025,1e-9,2.13,CP calculated assuming kf = 100,1.8,150,,,2500,15,
304,SW30XLE-400,https://www.dupont.com/content/dam/dupont/amer/us/en/water-solutions/public/documents/en/45-D00972-en.pdf,FilmTec™ SW30XLE-400 Element Seawater Reverse Osmosis Element,2020,DuPont FilmTec™,Polymeric TFC,,Polyamide,,No modification,,,No,2.18,0.0523,41.682600382409184,99.86,99.8,Cross-flow,55.1581,0.5476,,,25.64,CP calculated assuming kf = 100,1.47,,,,,370000,8
305,SW30HRLE-4040,https://www.dupont.com/content/dam/dupont/amer/us/en/water-solutions/public/documents/en/45-D01527-en.pdf,FilmTec™ SW30HR LE-4040 Seawater Reverse Osmosis Element,2020,DuPont FilmTec™,Polymeric TFC,,Polyamide,,No modification,,,No,1.62,0.0584,27.73972602739726,99.82,99.75,Cross-flow,55.1581,0.5476,,,25.63,CP calculated assuming kf = 100,1.38,,,,,,8
306,SWC4-LD,https://membranes.com/wp-content/uploads/Documents/Element-Specification-Sheets/RO/SWC/SWC4-LD.pdf,Hydraunautics SWC4-LD,2021,Hydranautics – A Nitto Group Company,Polymeric TFC,,Polyamide,,No modification,,,No,1.29,0.042,30.71428571428571,99.85,99.8,Cross-flow,55.1581,0.5476,,,25.64,CP calculated assuming kf = 100,1.32,,,,,374100,7
307,SWC4-MAX,https://membranes.com/wp-content/uploads/Documents/Element-Specification-Sheets/RO/SWC/SWC4-MAX.pdf,Hydraunautics SWC4-MAX,2021,Hydranautics – A Nitto Group Company,Polymeric TFC,,Polyamide,,No modification,,,No,1.31,0.0422,31.04265402843602,99.85,99.8,Cross-flow,55.1581,0.5476,,,25.64,CP calculated assuming kf = 100,1.32,,,,,409000,7
308,mlbl0,10.1002/adma.201302030,Molecular Layer-by-Layer Assembled Thin-Film Composite Membranes for Water Desalination,2013,Gu,Polymeric TFC,,Polyamide,,Synthesis: deposition method,,,No,3.46,30.2626,0.11433254247817438,62.2,50,Cross-flow,15.5,0.034,,,0.67,CP calculated assuming kf = 100,1.32,0,,31.5,,14.5,5.8
309,mlbl1,10.1002/adma.201302030,Molecular Layer-by-Layer Assembled Thin-Film Composite Membranes for Water Desalination,2013,Gu,Polymeric TFC,,Polyamide,,Synthesis: deposition method,,,No,2.17,9.44,0.2,76.35,70.41,Cross-flow,15.5,0.034,,,1.06,CP calculated assuming kf = 100,1.25,,,39,,14.5,5.8
311,mlbl5,10.1002/adma.201302030,Molecular Layer-by-Layer Assembled Thin-Film Composite Membranes for Water Desalination,2013,Gu,Polymeric TFC,,Polyamide,,Synthesis: deposition method,,,No,2.04,4.77,0.42767295597484284,85.56,81.71,Cross-flow,15.5,0.034,,,1.23,CP calculated assuming kf = 100,1.33,,,60.9,,14.5,5.8
312,mlbl8,10.1002/adma.201302030,Molecular Layer-by-Layer Assembled Thin-Film Composite Membranes for Water Desalination,2013,Gu,Polymeric TFC,,Polyamide,,Synthesis: deposition method,,,No,1.69,1.63,1,93.45,91.88,Cross-flow,15.5,0.034,,,1.39,CP calculated assuming kf = 100,1.26,,,,,14.5,5.8
313,mlbl10,10.1002/adma.201302030,Molecular Layer-by-Layer Assembled Thin-Film Composite Membranes for Water Desalination,2013,Gu,Polymeric TFC,,Polyamide,,Synthesis: deposition method,,,No,1.57,0.7915,2,96.44,95.63,Cross-flow,15.5,0.034,1.19e-7,4.4e-11,1.44,CP calculated assuming kf = 100,1.24,20,,,2704.545454545454,14.5,5.8
314,mlbl12,10.1002/adma.201302030,Molecular Layer-by-Layer Assembled Thin-Film Composite Membranes for Water Desalination,2013,Gu,Polymeric TFC,,Polyamide,,Synthesis: deposition method,,,No,1.55,0.4276,3.62488306828812,98.03,97.57,Cross-flow,15.5,0.034,,,1.47,CP calculated assuming kf = 100,1.23,,,,2704.545454545454,14.5,5.8
315,mlbl15,10.1002/adma.201302030,Molecular Layer-by-Layer Assembled Thin-Film Composite Membranes for Water Desalination,2013,Gu,Polymeric TFC,,Polyamide,,Synthesis: deposition method,,FTIR;AFM;XPS;SEM;TEM;Zeta potential,No,1.52,0.2097,7.2,99,98.77,Cross-flow,15.5,0.034,1.43e-7,1.46e-11,1.49,CP calculated assuming kf = 100,1.23,25,3.4,60,9794.520547945205,14.5,5.8
316,TFC-control,10.1007/s10965-017-1272-x,A polyamide thin-film composite membrane modified by Michael addition grafting of hyperbranched poly(amine ester),2017,Mahdavi,Polymeric TFC,,Polyamide;Polyamine,,Post-treatment: surface,,FTIR;AFM;SEM,No,1.85,1.6,1.2,86.23,85,Dead-end,6,0.014,,,0.53,CP calculated assuming kf = 100,1.111,,,73,,,
317,TFC-HB1,10.1007/s10965-017-1272-x,A polyamide thin-film composite membrane modified by Michael addition grafting of hyperbranched poly(amine ester),2017,Mahdavi,Polymeric TFC,,Polyamide;Polyamine,,Post-treatment: surface,,FTIR;AFM;SEM,No,0.32,0.19,1.7,90.16,90,Dead-end,6,0.014,,,0.56,CP calculated assuming kf = 100,1.02,,,42,,,
318,TFC-HB2,10.1007/s10965-017-1272-x,A polyamide thin-film composite membrane modified by Michael addition grafting of hyperbranched poly(amine ester),2017,Mahdavi,Polymeric TFC,,Polyamide;Polyamine,,Post-treatment: surface,,FTIR;AFM;SEM,No,0.31,0.25,1.2,87.19,87,Dead-end,6,0.014,,,0.54,CP calculated assuming kf = 100,1.02,,,48,,,
319,TFC-HB3,10.1007/s10965-017-1272-x,A polyamide thin-film composite membrane modified by Michael addition grafting of hyperbranched poly(amine ester),2017,Mahdavi,Polymeric TFC,,Polyamide;Polyamine,,Post-treatment: surface,,FTIR;AFM;SEM,No,0.33,0.32,1.1,85.23,85,Dead-end,6,0.014,,,0.53,CP calculated assuming kf = 100,1.02,,,52,,,
320,TFC,10.1016/j.cej.2015.06.035,"Synthesis, modification and optimization of titanate nanotubes-polyamide thin film nanocomposite (TFN) membrane for forward osmosis (FO) application",2015,Emadzadeh,Polymeric TFC,,Polyamide,,No modification,,FTIR;XPS;AFM;SEM,No,1.12,0.234,4.8,88.86,92.3,Cross-flow,2.5,0.02,,,0.82,CP calculated assuming kf = 100,1.02,,25.7,72,,15.62,
321,TFN-0.01,10.1016/j.cej.2015.06.035,"Synthesis, modification and optimization of titanate nanotubes-polyamide thin film nanocomposite (TFN) membrane for forward osmosis (FO) application",2015,Emadzadeh,TFN / Hybrid,,Polyamide;Other,titanate nanotubes functionalized with [1-(2-amino-ethyl)-3-aminopropyl] trimethoxysilane,Post-treatment: surface,,FTIR;XPS;AFM;SEM,No,1.69,0.29,5.8,90.56,93.6,Cross-flow,2.5,0.02,,,0.83,CP calculated assuming kf = 100,1.03,,27.1,67,,15.62,
322,TFN-0.1,10.1016/j.cej.2015.06.035,"Synthesis, modification and optimization of titanate nanotubes-polyamide thin film nanocomposite (TFN) membrane for forward osmosis (FO) application",2015,Emadzadeh,TFN / Hybrid,,Polyamide;Other,titanate nanotubes functionalized with [1-(2-amino-ethyl)-3-aminopropyl] trimethoxysilane,Post-treatment: surface,,FTIR;XPS;AFM;SEM,No,3.82,4.26,0.9,62.29,69.1,Cross-flow,2.5,0.02,,,0.61,CP calculated assuming kf = 100,1.07,,48.4,46,,15.62,
323,TFN-0.05,10.1016/j.cej.2015.06.035,"Synthesis, modification and optimization of titanate nanotubes-polyamide thin film nanocomposite (TFN) membrane for forward osmosis (FO) application",2015,Emadzadeh,TFN / Hybrid,,Polyamide;Other,titanate nanotubes functionalized with [1-(2-amino-ethyl)-3-aminopropyl] trimethoxysilane,Post-treatment: surface,,FTIR;XPS;AFM;SEM,No,2.39,0.37,6.5,91.34,94.1,Cross-flow,2.5,0.02,,,0.83,CP calculated assuming kf = 100,1.04,,30.5,49,,15.62,
324,mm-BTEC,10.1016/j.memsci.2008.02.022,Polyamide thin film composite membranes prepared from isomeric biphenyl tetraacyl chloride and m-phenylenediamine,2008,Li,Polymeric TFC,,Polyamide,,Synthesis: monomers,,XPS;FTIR;AFM;SEM,No,1.76,0.3754,4.7,98.83,98.4,Cross-flow,20,0.034,,,1.49,CP calculated assuming kf = 100,1.37,,186,76,,19,6.5
325,om-BTEC,10.1016/j.memsci.2008.02.022,Polyamide thin film composite membranes prepared from isomeric biphenyl tetraacyl chloride and m-phenylenediamine,2008,Li,Polymeric TFC,,Polyamide,,Synthesis: monomers,,XPS;FTIR;AFM;SEM,No,2.85,0.6822,4.2,98.65,97.8,Cross-flow,20,0.034,,,1.48,CP calculated assuming kf = 100,1.65,,214,81.8,,19,6.5
326,op-BTEC,10.1016/j.memsci.2008.02.022,Polyamide thin film composite membranes prepared from isomeric biphenyl tetraacyl chloride and m-phenylenediamine,2008,Li,Polymeric TFC,,Polyamide,,Synthesis: monomers,,XPS;FTIR;AFM;SEM,No,3.1,0.908,3.4,98.35,97.2,Cross-flow,20,0.034,,,1.47,CP calculated assuming kf = 100,1.72,,252,81,,19,6.5
327,IP-control,10.1016/j.memsci.2010.06.022,Controlled synthesis of high performance polyamide membrane with thin dense layer for water desalination,2010,Kong,Polymeric TFC,,Polyamide,,Synthesis: solvent,,SEM,No,2.18,0.893,2.4,96.96,96,Cross-flow,15,0.034,,,1.45,CP calculated assuming kf = 100,1.33,,,,,5.1,
328,CAIP-1%,10.1016/j.memsci.2010.06.022,Controlled synthesis of high performance polyamide membrane with thin dense layer for water desalination,2010,Kong,Polymeric TFC,,Polyamide,,Synthesis: solvent,,,No,5.26,1.7063,3.1,97.42,95.2,Cross-flow,15,0.034,,,1.44,CP calculated assuming kf = 100,1.91,,,,,5.1,
329,CAIP-1.75%,10.1016/j.memsci.2010.06.022,Controlled synthesis of high performance polyamide membrane with thin dense layer for water desalination,2010,Kong,Polymeric TFC,,Polyamide,,Synthesis: solvent,,,No,11.07,1.7866,6.2,98.48,95.32,Cross-flow,15,0.034,,,1.44,CP calculated assuming kf = 100,3.17,,,,,5.1,
330,CAIP-1.5%,10.1016/j.memsci.2010.06.022,Controlled synthesis of high performance polyamide membrane with thin dense layer for water desalination,2010,Kong,Polymeric TFC,,Polyamide,,Synthesis: solvent,,,No,9.08,1.7981,5.1,98.24,95.34,Cross-flow,15,0.034,,,1.44,CP calculated assuming kf = 100,2.73,,,,,5.1,
331,CAIP-2%,10.1016/j.memsci.2010.06.022,Controlled synthesis of high performance polyamide membrane with thin dense layer for water desalination,2010,Kong,Polymeric TFC,,Polyamide,,Synthesis: solvent,,,No,10.85,1.8584,5.8,98.4,95.15,Cross-flow,15,0.034,,,1.44,CP calculated assuming kf = 100,3.13,,,,,5.1,
332,CAIP-2.5%,10.1016/j.memsci.2010.06.022,Controlled synthesis of high performance polyamide membrane with thin dense layer for water desalination,2010,Kong,Polymeric TFC,,Polyamide,,Synthesis: solvent,,,No,11.24,3.9141,2.9,96.8,90.5,Cross-flow,15,0.034,,,1.36,CP calculated assuming kf = 100,2.97,,,,,5.1,
333,CAIP-3%,10.1016/j.memsci.2010.06.022,Controlled synthesis of high performance polyamide membrane with thin dense layer for water desalination,2010,Kong,Polymeric TFC,,Polyamide,,Synthesis: solvent,,,No,12,3.0128,4,97.61,92.27,Cross-flow,15,0.034,,,1.39,CP calculated assuming kf = 100,3.23,,,,,5.1,
334,CAIP-5%,10.1016/j.memsci.2010.06.022,Controlled synthesis of high performance polyamide membrane with thin dense layer for water desalination,2010,Kong,Polymeric TFC,,Polyamide,,Synthesis: solvent,,,No,15.32,7.289,2.1,95.28,82.26,Cross-flow,15,0.034,,,1.24,CP calculated assuming kf = 100,3.76,,,,,5.1,
335,"1;0,5 w/v%",10.1016/j.memsci.2011.07.034,Influence of monomer concentrations on the performance of polyamide-based thin film composite forward osmosis membranes,2011,Wei,Polymeric TFC,,Polyamide,,Other;Synthesis: monomers,monomer concentrations,,No,1.34,0.739,1.8,63.4,63.1,Cross-flow,1,0.0017,,,0.05,CP calculated assuming kf = 100,1.01,,,,,,
336,"0,5;0,5 w/v%",10.1016/j.memsci.2011.07.034,Influence of monomer concentrations on the performance of polyamide-based thin film composite forward osmosis membranes,2011,Wei,Polymeric TFC,,Polyamide,,Other;Synthesis: monomers,,,No,5.91,6.58,0.9,46.41,45,Cross-flow,1,0.0017,,,0.03,CP calculated assuming kf = 100,1.06,,,,,,
338,"2;0,5 w/v%",10.1016/j.memsci.2011.07.034,Influence of monomer concentrations on the performance of polyamide-based thin film composite forward osmosis membranes,2011,Wei,Polymeric TFC,,Polyamide,,Other;Synthesis: monomers,,,No,0.87,0.2691,3.2,75.29,75.14,Cross-flow,1,0.0017,,,0.06,CP calculated assuming kf = 100,1.01,,,,,,
339,"1;0,05 w/v%",10.1016/j.memsci.2011.07.034,Influence of monomer concentrations on the performance of polyamide-based thin film composite forward osmosis membranes,2011,Wei,Polymeric TFC,,Polyamide,,Other;Synthesis: monomers,,,No,1.31,0.2476,5.3,83.24,83.07,Cross-flow,1,0.0017,,,0.06,CP calculated assuming kf = 100,1.01,,,,,,
340,"1;0,1 w/v%",10.1016/j.memsci.2011.07.034,Influence of monomer concentrations on the performance of polyamide-based thin film composite forward osmosis membranes,2011,Wei,Polymeric TFC,,Polyamide,,Other;Synthesis: monomers,,,No,1.22,0.2842,4.31,80.18,80,Cross-flow,1,0.0017,,,0.06,CP calculated assuming kf = 100,1.01,,,,,,
341,"1;0,5 w/v%",10.1016/j.memsci.2011.07.034,Influence of monomer concentrations on the performance of polyamide-based thin film composite forward osmosis membranes,2011,Wei,Polymeric TFC,,Polyamide,,Other;Synthesis: monomers,,,No,1.36,0.7418,1.8,63.49,63.19,Cross-flow,1,0.0017,,,0.05,CP calculated assuming kf = 100,1.01,,,,,,
342,1;1 w/v%,10.1016/j.memsci.2011.07.034,Influence of monomer concentrations on the performance of polyamide-based thin film composite forward osmosis membranes,2011,Wei,Polymeric TFC,,Polyamide,,Other;Synthesis: monomers,,,No,1.89,1.7116,1.1,51.53,51.08,Cross-flow,1,0.0017,,,0.04,CP calculated assuming kf = 100,1.02,,,,,,
343,TFC-R,10.1016/j.memsci.2012.08.053,Comparison of NF-like and RO-like thin film composite osmotically-driven membranes-Implications for membrane selection and process optimization,2013,Wei,Polymeric TFC,,Polyamide,,No modification,,SEM;AFM,No,3.46,0.396,8.737373737373737,97.85,97.5,Cross-flow,5,0.01,,,0.43,CP calculated assuming kf = 100,1.17,,184.9,39.2,,,
344,IP,10.1016/j.memsci.2015.04.015,Molecular layer-by-layer assembled forward osmosis membranes,2015,Kwon,Polymeric TFC,,Polyamide,,Synthesis: deposition method,,SEM;TEM,No,0.84,0.51,1.56,89.49,89.1,Cross-flow,5,0.0034,,,0.13,CP calculated assuming kf = 100,1.04,,,,,1.33,
345,mlbl-0,10.1016/j.memsci.2015.04.015,Molecular layer-by-layer assembled forward osmosis membranes,2015,Kwon,Polymeric TFC,,Polyamide,,Synthesis: deposition method,,,No,8.53,40.06,0.21,60.75,50.5,Cross-flow,5,0.0034,,,0.08,CP calculated assuming kf = 100,1.26,,,,,1.33,
346,mlbl-5,10.1016/j.memsci.2015.04.015,Molecular layer-by-layer assembled forward osmosis membranes,2015,Kwon,Polymeric TFC,,Polyamide,,Synthesis: deposition method,,,No,4.78,4.24,1.13,87.29,84.5,Cross-flow,5,0.0034,,,0.13,CP calculated assuming kf = 100,1.26,,,,,1.33,
347,mlbl-8,10.1016/j.memsci.2015.04.015,Molecular layer-by-layer assembled forward osmosis membranes,2015,Kwon,Polymeric TFC,,Polyamide,,Synthesis: deposition method,,,No,3.53,2.46,1.43,89.25,87.5,Cross-flow,5,0.0034,,,0.14,CP calculated assuming kf = 100,1.19,,,,,1.33,
348,mlbl-10,10.1016/j.memsci.2015.04.015,Molecular layer-by-layer assembled forward osmosis membranes,2015,Kwon,Polymeric TFC,,Polyamide,,Synthesis: deposition method,,,No,2.72,1.07,2.53,93.27,92.4,Cross-flow,5,0.0034,,,0.14,CP calculated assuming kf = 100,1.1,,,,,1.33,
349,mlbl-12,10.1016/j.memsci.2015.04.015,Molecular layer-by-layer assembled forward osmosis membranes,2015,Kwon,Polymeric TFC,,Polyamide,,Synthesis: deposition method,,,No,1.92,0.68,2.82,94.23,93.7,Cross-flow,5,0.0034,,,0.14,CP calculated assuming kf = 100,1.1,,,,,1.33,
350,SWC5-MAX,https://membranes.com/wp-content/uploads/Documents/Element-Specification-Sheets/RO/SWC/SWC5-MAX.pdf,Hydraunautics SWC5-MAX,2019,Hydranautics – A Nitto Group Company,Polymeric TFC,,Polyamide,,No modification,,,No,2.17,0.0784,27.678571428571427,99.8,99.7,Cross-flow,55.1581,0.5476,,,25.62,CP calculated assuming kf = 100,1.47,,,,,409000,7
351,SWC5-LD-4040,https://membranes.com/wp-content/uploads/Documents/Element-Specification-Sheets/RO/SWC/SWC5-LD-4040.pdf,Hydraunautics SWC5-LD-4040,2021,Hydranautics – A Nitto Group Company,Polymeric TFC,,Polyamide,,No modification,,,No,2.05,0.1287,15.928515928515926,99.65,99.5,Cross-flow,55.1581,0.5476,,,25.57,CP calculated assuming kf = 100,1.45,,,,,74300,7
352,SWC5-LD,https://membranes.com/wp-content/uploads/Documents/Element-Specification-Sheets/RO/SWC/SWC5-LD.pdf,Hydraunautics SWC5-LD-4040,2019,Hydranautics – A Nitto Group Company,Polymeric TFC,,Polyamide,,No modification,,,No,2.17,0.0784,27.678571428571427,99.8,99.7,Cross-flow,55.1581,0.5476,,,25.62,CP calculated assuming kf = 100,1.47,,,,,37200,7
353,Control,10.1016/j.cej.2013.09.081,A novel thin film composite forward osmosis membrane prepared from PSf–TiO2 nanocomposite substrate for water desalination,2014,Emadzadeh,Polymeric TFC,,Polyamide,,No modification,,SEM;FTIR,No,1.83,0.1368,13.37719298245614,95.62,95.49,Cross-flow,2.5,0.02,,,0.85,CP calculated assuming kf = 100,1.03,,23.91,,,14.62,
354,TFN-0.5,10.1016/j.cej.2013.09.081,A novel thin film composite forward osmosis membrane prepared from PSf–TiO2 nanocomposite substrate for water desalination,2014,Emadzadeh,TFN / Hybrid,,Polyamide;Other,Adding TiO2 in substrate,Synthesis: support,,SEM;FTIR,No,3.14,0.3754,8.4,93.17,92.84,Cross-flow,2.5,0.02,,,0.82,CP calculated assuming kf = 100,1.05,,28.39,,,14.62,
357,Control-TFC,10.1016/j.memsci.2012.08.049,"Effect of polydopamine deposition conditions on fouling resistance, physical properties, and permeation properties of reverse osmosis membranes in oil/water separation",2013,Kasemset,Polymeric TFC,,Polyamide,,Post-treatment: surface,,,No,9.08,0.6496,13.977832512315272,99.31,98.5,Cross-flow,10.3,0.03,,,1.49,CP calculated assuming kf = 100,2.17,,,20.1,,19,8
358,TFC-PDA-25min,10.1016/j.memsci.2012.08.049,"Effect of polydopamine deposition conditions on fouling resistance, physical properties, and permeation properties of reverse osmosis membranes in oil/water separation",2013,Kasemset,Polymeric TFC,,Polyamide,,Post-treatment: surface,,,No,8.77,0.9121,9.6,99,98.36,Cross-flow,10.3,0.03,,,1.48,CP calculated assuming kf = 100,1.64,,,,,19,8
359,TFC-PDA-60min,10.1016/j.memsci.2012.08.049,"Effect of polydopamine deposition conditions on fouling resistance, physical properties, and permeation properties of reverse osmosis membranes in oil/water separation",2013,Kasemset,Polymeric TFC,,Polyamide,,Post-treatment: surface,,,No,7.99,0.8985,8.9,98.92,98.33,Cross-flow,10.3,0.03,,,1.48,CP calculated assuming kf = 100,1.55,,,,,19,8
360,TFC-PDA-120min,10.1016/j.memsci.2012.08.049,"Effect of polydopamine deposition conditions on fouling resistance, physical properties, and permeation properties of reverse osmosis membranes in oil/water separation",2013,Kasemset,Polymeric TFC,,Polyamide,,Post-treatment: surface,,,No,7.61,1.113,6.8,98.6,98.24,Cross-flow,10.3,0.03,,,1.48,CP calculated assuming kf = 100,1.26,,,,,19,8
361,TFC-PDA-0.1g/L,10.1016/j.memsci.2012.08.049,"Effect of polydopamine deposition conditions on fouling resistance, physical properties, and permeation properties of reverse osmosis membranes in oil/water separation",2013,Kasemset,Polymeric TFC,,Polyamide,,Post-treatment: surface,,,No,8.58,0.7803,11,99.13,98.17,Cross-flow,10.3,0.03,,,1.48,CP calculated assuming kf = 100,2.1,,,19,,19,8
362,TFC-PDA-0.5g/L,10.1016/j.memsci.2012.08.049,"Effect of polydopamine deposition conditions on fouling resistance, physical properties, and permeation properties of reverse osmosis membranes in oil/water separation",2013,Kasemset,Polymeric TFC,,Polyamide,,Post-treatment: surface,,,No,8.2,0.8701,9.4,98.98,98.47,Cross-flow,10.3,0.03,,,1.49,CP calculated assuming kf = 100,1.5,,,20,,19,8
363,TFC-PDA-2g/L,10.1016/j.memsci.2012.08.049,"Effect of polydopamine deposition conditions on fouling resistance, physical properties, and permeation properties of reverse osmosis membranes in oil/water separation",2013,Kasemset,Polymeric TFC,,Polyamide,,Post-treatment: surface,,,No,7.99,0.8898,9,98.93,98.33,Cross-flow,10.3,0.03,,,1.48,CP calculated assuming kf = 100,1.56,,,19,,19,8
364,TFC-PDA-4g/L,10.1016/j.memsci.2012.08.049,"Effect of polydopamine deposition conditions on fouling resistance, physical properties, and permeation properties of reverse osmosis membranes in oil/water separation",2013,Kasemset,Polymeric TFC,,Polyamide,,Post-treatment: surface,,,No,7.95,1.0455,7.6,98.74,98.01,Cross-flow,10.3,0.03,,,1.48,CP calculated assuming kf = 100,1.58,,,19,,19,8
365,TFC-PDA-8g/L,10.1016/j.memsci.2012.08.049,"Effect of polydopamine deposition conditions on fouling resistance, physical properties, and permeation properties of reverse osmosis membranes in oil/water separation",2013,Kasemset,Polymeric TFC,,Polyamide,,Post-treatment: surface,,,No,7.76,1.0769,7.2,98.67,97.96,Cross-flow,10.3,0.03,,,1.48,CP calculated assuming kf = 100,1.53,,,19,,19,8
366,TFC-PDA-Tris-pH=5,10.1016/j.memsci.2012.08.049,"Effect of polydopamine deposition conditions on fouling resistance, physical properties, and permeation properties of reverse osmosis membranes in oil/water separation",2013,Kasemset,Polymeric TFC,,Polyamide,,Post-treatment: surface,,,No,9.04,0.6562,13.8,99.3,98.7,Cross-flow,10.3,0.03,,,1.49,CP calculated assuming kf = 100,1.86,,,,,19,8
367,TFC-PDA-Tris-pH=11,10.1016/j.memsci.2012.08.049,"Effect of polydopamine deposition conditions on fouling resistance, physical properties, and permeation properties of reverse osmosis membranes in oil/water separation",2013,Kasemset,Polymeric TFC,,Polyamide,,Post-treatment: surface,,,No,7.05,0.7706,9.1,98.95,92.2,Cross-flow,10.3,0.03,,,1.39,CP calculated assuming kf = 100,2.07,,,,,19,8
368,Control-TFC,10.1016/j.desal.2019.04.029,Antibacterial thin film nanocomposite reverse osmosis membrane by doping silver phosphate loaded graphene oxide quantum dots in polyamide layer,2019,Li,Polymeric TFC,,Polyamide,,No modification,,SEM;Zeta potential;AFM,No,1.82,0.36591037735849,5,98.59,98.19,Cross-flow,16,0.034,,,1.48,CP calculated assuming kf = 100,1.29,,88,82.45,,18.75,
369,TFN-10mg/L,10.1016/j.desal.2019.04.029,Antibacterial thin film nanocomposite reverse osmosis membrane by doping silver phosphate loaded graphene oxide quantum dots in polyamide layer,2019,Li,TFN / Hybrid,,Polyamide;Graphene oxide,,No modification,,SEM;Zeta potential;AFM,No,2.01,0.4938,4.1,98.28,97.73,Cross-flow,16,0.034,,,1.48,CP calculated assuming kf = 100,1.33,,,74.28,,18.75,
370,TFN-20mg/L,10.1016/j.desal.2019.04.029,Antibacterial thin film nanocomposite reverse osmosis membrane by doping silver phosphate loaded graphene oxide quantum dots in polyamide layer,2019,Li,TFN / Hybrid,,Polyamide;Graphene oxide,,No modification,,SEM;Zeta potential;AFM,No,2.3,0.5819,4,98.22,97.5667,Cross-flow,16,0.034,,,1.47,CP calculated assuming kf = 100,1.38,,,70.69,,18.75,
371,TFN-50mg/L,10.1016/j.desal.2019.04.029,Antibacterial thin film nanocomposite reverse osmosis membrane by doping silver phosphate loaded graphene oxide quantum dots in polyamide layer,2019,Li,TFN / Hybrid,,Polyamide;Graphene oxide,,No modification,,SEM;Zeta potential;AFM,No,2.87,0.4699,6.1,98.83,98.2677,Cross-flow,16,0.034,,,1.48,CP calculated assuming kf = 100,1.49,,101,68.2,,18.75,
372,TFN-100mg/L,10.1016/j.desal.2019.04.029,Antibacterial thin film nanocomposite reverse osmosis membrane by doping silver phosphate loaded graphene oxide quantum dots in polyamide layer,2019,Li,TFN / Hybrid,,Polyamide;Graphene oxide,,No modification,,SEM;Zeta potential;AFM,No,2.94,3.0299,1,93.12,89.98,Cross-flow,16,0.034,,,1.36,CP calculated assuming kf = 100,1.51,,128,65.34,,18.75,
373,Control-TFC,10.1016/j.desal.2016.06.009,Plasma-induced physicochemical effects on a poly(amide) thin-film composite membrane,2017,Reise,Polymeric TFC,,Polyamide,,No modification,,SEM;AFM,No,2.28,0.3559,6.406293902781679,98.81,98.41,Cross-flow,15,0.034,,,1.49,CP calculated assuming kf = 100,1.34,,62.95,47.1,,42,
374,TFC-Water-10W-1min,10.1016/j.desal.2016.06.009,Plasma-induced physicochemical effects on a poly(amide) thin-film composite membrane,2017,Reise,Polymeric TFC,,Polyamide,,Post-treatment: surface,,SEM;AFM,No,1.88,0.3946,4.8,98.42,97.99,Cross-flow,15,0.034,,,1.48,CP calculated assuming kf = 100,1.28,,43.2,17.44,,42,
375,TFC-Water-10W-2min,10.1016/j.desal.2016.06.009,Plasma-induced physicochemical effects on a poly(amide) thin-film composite membrane,2017,Reise,Polymeric TFC,,Polyamide,,Post-treatment: surface,,SEM;AFM,No,2.08,0.3532,5.9,98.71,98.32,Cross-flow,15,0.034,,,1.48,CP calculated assuming kf = 100,1.31,,58.26,14.39,,42,
376,TFC-Water-10W-5min,10.1016/j.desal.2016.06.009,Plasma-induced physicochemical effects on a poly(amide) thin-film composite membrane,2017,Reise,Polymeric TFC,,Polyamide,,Post-treatment: surface,,SEM;AFM,No,1.98,0.3743,5.3,98.57,98.16,Cross-flow,15,0.034,,,1.48,CP calculated assuming kf = 100,1.3,,57.29,27.86,,42,
377,TFC-Water-80W-1min,10.1016/j.desal.2016.06.009,Plasma-induced physicochemical effects on a poly(amide) thin-film composite membrane,2017,Reise,Polymeric TFC,,Polyamide,,Post-treatment: surface,,SEM;AFM,No,0.77,0.174,4.4,98.34,98.16,Cross-flow,15,0.034,,,1.48,CP calculated assuming kf = 100,1.11,,57.46,16.14,,42,
378,TFC-Water-80W-2min,10.1016/j.desal.2016.06.009,Plasma-induced physicochemical effects on a poly(amide) thin-film composite membrane,2017,Reise,Polymeric TFC,,Polyamide,,Post-treatment: surface,,SEM;AFM,No,1.08,0.1785,6,98.77,98.58,Cross-flow,15,0.034,,,1.48,CP calculated assuming kf = 100,1.15,,36.58,26.67,,42,
379,TFC-Water-80W-5min,10.1016/j.desal.2016.06.009,Plasma-induced physicochemical effects on a poly(amide) thin-film composite membrane,2017,Reise,Polymeric TFC,,Polyamide,,Post-treatment: surface,,SEM;AFM,No,1.61,3.3089,0.5,86.71,84.02,Cross-flow,15,0.034,,,1.27,CP calculated assuming kf = 100,1.24,,47.78,19.77,,42,
380,TFC-Helium-10W-1min,10.1016/j.desal.2016.06.009,Plasma-induced physicochemical effects on a poly(amide) thin-film composite membrane,2017,Reise,Polymeric TFC,,Polyamide,,Post-treatment: surface,,SEM;AFM,No,2.66,0.4843,5.5,98.61,98.05,Cross-flow,15,0.034,,,1.48,CP calculated assuming kf = 100,1.41,,60.08,13.32,,42,
381,TFC-Helium-10W-2min,10.1016/j.desal.2016.06.009,Plasma-induced physicochemical effects on a poly(amide) thin-film composite membrane,2017,Reise,Polymeric TFC,,Polyamide,,Post-treatment: surface,,SEM;AFM,No,2.71,0.9108,3,97.47,96.44,Cross-flow,15,0.034,,,1.46,CP calculated assuming kf = 100,1.42,,58.08,11.31,,42,
382,TFC-Helium-10W-5min,10.1016/j.desal.2016.06.009,Plasma-induced physicochemical effects on a poly(amide) thin-film composite membrane,2017,Reise,Polymeric TFC,,Polyamide,,Post-treatment: surface,,SEM;AFM,No,3.93,0.7004,5.6,98.6,97.73,Cross-flow,15,0.034,,,1.48,CP calculated assuming kf = 100,1.64,,70.59,10.29,,42,
383,TFC-Helium-80W-1min,10.1016/j.desal.2016.06.009,Plasma-induced physicochemical effects on a poly(amide) thin-film composite membrane,2017,Reise,Polymeric TFC,,Polyamide,,Post-treatment: surface,,SEM;AFM,No,0.66,0.2005,3.3,97.77,97.57,Cross-flow,15,0.034,,,1.47,CP calculated assuming kf = 100,1.09,,40.46,16.93,,42,
384,TFC-Helium-80W-2min,10.1016/j.desal.2016.06.009,Plasma-induced physicochemical effects on a poly(amide) thin-film composite membrane,2017,Reise,Polymeric TFC,,Polyamide,,Post-treatment: surface,,SEM;AFM,No,1.03,0.2273,4.6,98.38,98.14,Cross-flow,15,0.034,,,1.48,CP calculated assuming kf = 100,1.15,,42.27,15.21,,42,
