Repository: rkingsbury/nawi21_fall_python_demo

File: OMD_RO_2021-12-05.csv (part 6 of 6)
id,name,reportReference,reportTitle,reportYear,reportAuthor,structure,structureOther,chemistry,chemistryOther,modification,modificationOther,characterization,otherSolutes,A,B,AB,Rreal,Robs,filtrationMode,hydraulicP,NaCl conc (M),Pw,Ps,osmoticP,cpMode,CP,thickness,roughness,CA,pwPs,couponSize,pH
650,5 ALD cycles,10.1021/acs.est.8b03967,Controlled TiO2 Growth on Reverse Osmosis and Nanofiltration Membranes by Atomic Layer Deposition: Mechanisms and Potential Applications,2018,Zhou,Polymeric TFC,,Polyamide,,Post-treatment: surface,,,No,2.45,0.25,9.8,99.63,98.97,Cross-flow,27.58,0.046,,,2.1,Not available,1.43,,,,,,
651,8 ALD cycles,10.1021/acs.est.8b03967,Controlled TiO2 Growth on Reverse Osmosis and Nanofiltration Membranes by Atomic Layer Deposition: Mechanisms and Potential Applications,2018,Zhou,Polymeric TFC,,Polyamide,,Post-treatment: surface,,,No,2.07,0.27,7.666666666666665,99.53,98.9,Cross-flow,27.58,0.046,,,2.1,Not available,1.43,,,,,,
652,10 ALD cycles,10.1021/acs.est.8b03967,Controlled TiO2 Growth on Reverse Osmosis and Nanofiltration Membranes by Atomic Layer Deposition: Mechanisms and Potential Applications,2018,Zhou,Polymeric TFC,,Polyamide,,Post-treatment: surface,,,No,2.03,0.25,8.12,99.56,98.97,Cross-flow,27.58,0.046,,,2.1,Not available,1.43,,,,,,
653,20 ALD cycles,10.1021/acs.est.8b03967,Controlled TiO2 Growth on Reverse Osmosis and Nanofiltration Membranes by Atomic Layer Deposition: Mechanisms and Potential Applications,2018,Zhou,Polymeric TFC,,Polyamide,,Post-treatment: surface,,,No,1.68,0.3,5.6,99.36,98.71,Cross-flow,27.58,0.046,,,2.1,Not available,1.43,,,,,,
654,30 ALD cycles,10.1021/acs.est.8b03967,Controlled TiO2 Growth on Reverse Osmosis and Nanofiltration Membranes by Atomic Layer Deposition: Mechanisms and Potential Applications,2018,Zhou,Polymeric TFC,,Polyamide,,Post-treatment: surface,,,No,1.25,0.31,4.032258064516129,99.1,98.49,Cross-flow,27.58,0.046,,,2.1,Not available,1.43,,,,,,
655,40 ALD cycles,10.1021/acs.est.8b03967,Controlled TiO2 Growth on Reverse Osmosis and Nanofiltration Membranes by Atomic Layer Deposition: Mechanisms and Potential Applications,2018,Zhou,Polymeric TFC,,Polyamide,,Post-treatment: surface,,,No,0.47,0.45,1.0444444444444443,96.67,95.98,Cross-flow,27.58,0.046,,,2.1,Not available,1.43,,,,,,
656,50 ALD cycles,10.1021/acs.est.8b03967,Controlled TiO2 Growth on Reverse Osmosis and Nanofiltration Membranes by Atomic Layer Deposition: Mechanisms and Potential Applications,2018,Zhou,Polymeric TFC,,Polyamide,,Post-treatment: surface,,,No,0.19,0.47,0.4042553191489362,91.75,91.13,Cross-flow,27.58,0.046,,,2.1,Not available,1.43,,,,,,
662,60L-6bar,10.1016/j.apsusc.2004.11.068,Polyelectrolyte multilayer membranes for desalination of aqueous salt solutions and seawater under reverse osmosis conditions,2005,Toutianoush,Polymeric TFC,,Other,Polyelectrolytes (polyvinylamine + polyvinylsulfate),No modification,,,No,1.98,1.97,1.0050761421319796,84.92,83.45,Dead-end,6,0.01,,,0.37,CP calculated assuming kf = 100,1.12,,,,,36.8,7.6
663,60L-12bar,10.1016/j.apsusc.2004.11.068,Polyelectrolyte multilayer membranes for desalination of aqueous salt solutions and seawater under reverse osmosis conditions,2005,Toutianoush,Polymeric TFC,,Other,Polyelectrolytes (polyvinylamine + polyvinylsulfate),No modification,,,No,1.84,2.5,0.736,89.46,87.29,Dead-end,12,0.01,,,0.39,CP calculated assuming kf = 100,1.24,,,,,36.8,7.6
664,60L-20bar,10.1016/j.apsusc.2004.11.068,Polyelectrolyte multilayer membranes for desalination of aqueous salt solutions and seawater under reverse osmosis conditions,2005,Toutianoush,Polymeric TFC,,Other,Polyelectrolytes (polyvinylamine + polyvinylsulfate),No modification,,,No,1.89,2.53,0.7470355731225297,93.54,90.94,Dead-end,20,0.01,,,0.4,CP calculated assuming kf = 100,1.44,,,,,36.8,7.6
665,60L-30bar,10.1016/j.apsusc.2004.11.068,Polyelectrolyte multilayer membranes for desalination of aqueous salt solutions and seawater under reverse osmosis conditions,2005,Toutianoush,Polymeric TFC,,Other,Polyelectrolytes (polyvinylamine + polyvinylsulfate),No modification,,,No,1.91,2.24,0.8526785714285713,96.15,93.46,Dead-end,30,0.01,,,0.41,CP calculated assuming kf = 100,1.75,,,,,36.8,7.6
666,60L-40bar,10.1016/j.apsusc.2004.11.068,Polyelectrolyte multilayer membranes for desalination of aqueous salt solutions and seawater under reverse osmosis conditions,2005,Toutianoush,Polymeric TFC,,Other,Polyelectrolytes (polyvinylamine + polyvinylsulfate),No modification,,,No,1.82,2.2,0.8272727272727273,97,94.07,Dead-end,40,0.01,,,0.42,CP calculated assuming kf = 100,2.04,,,,,36.8,7.6
667,A-HT-0,10.1039/c9ra10826b,Development of high-performance mixed matrix reverse osmosis membranes by incorporating aminosilane-modified hydrotalcite,2020,Tian,Polymeric TFC,,Polyamide,,No modification,,SEM,No,3.3,0.36,9.166666666666666,99.18,98.74,Cross-flow,15.5,0.034,0.00000491,3.92e-10,1.49,CP calculated assuming kf = 100,1.55,393,74.8,67.2,12525.510204081633,,
668,A-HT-0.01,10.1039/c9ra10826b,Development of high-performance mixed matrix reverse osmosis membranes by incorporating aminosilane-modified hydrotalcite,2020,Tian,TFN / Hybrid,,Polyamide;Other,aminosilane-modified hydrotalcite,Synthesis: additives,,SEM,No,3.53,0.37,9.54054054054054,99.21,98.75,Cross-flow,15.5,0.034,0.00000521,4e-10,1.49,CP calculated assuming kf = 100,1.59,390,71.3,64.2,13025,,
669,A-HT-0.025,10.1039/c9ra10826b,Development of high-performance mixed matrix reverse osmosis membranes by incorporating aminosilane-modified hydrotalcite,2020,Tian,TFN / Hybrid,,Polyamide;Other,aminosilane-modified hydrotalcite,Synthesis: additives,,SEM,No,3.69,0.38,9.710526315789473,99.22,98.74,Cross-flow,15.5,0.034,0.00000523,3.95e-10,1.49,CP calculated assuming kf = 100,1.62,374,64.5,63.6,13240.506329113925,,
670,A-HT-0.05,10.1039/c9ra10826b,Development of high-performance mixed matrix reverse osmosis membranes by incorporating aminosilane-modified hydrotalcite,2020,Tian,TFN / Hybrid,,Polyamide;Other,aminosilane-modified hydrotalcite,Synthesis: additives,,SEM;FTIR;TEM,No,3.98,0.62,6.419354838709677,98.82,98.75,Cross-flow,15.5,0.034,0.00000536,6.09e-10,1.49,CP calculated assuming kf = 100,1.06,355,62.9,63.6,8801.313628899838,,
671,A-HT-0.075,10.1039/c9ra10826b,Development of high-performance mixed matrix reverse osmosis membranes by incorporating aminosilane-modified hydrotalcite,2020,Tian,TFN / Hybrid,,Polyamide;Other,aminosilane-modified hydrotalcite,Synthesis: additives,,SEM,No,4.12,0.7,5.885714285714286,98.71,98.04,Cross-flow,15.5,0.034,0.00000529,6.61e-10,1.49,CP calculated assuming kf = 100,1.52,339,61.9,63.8,8003.02571860817,,
672,A-HT-0.1,10.1039/c9ra10826b,Development of high-performance mixed matrix reverse osmosis membranes by incorporating aminosilane-modified hydrotalcite,2020,Tian,TFN / Hybrid,,Polyamide;Other,aminosilane-modified hydrotalcite,Synthesis: additives,,SEM,No,4.09,0.85,4.811764705882353,98.42,97.81,Cross-flow,15.5,0.034,0.00000471,7.21e-10,1.47,CP calculated assuming kf = 100,1.39,304,57.8,63.1,6532.593619972261,,
673,A-HT-0.125,10.1039/c9ra10826b,Development of high-performance mixed matrix reverse osmosis membranes by incorporating aminosilane-modified hydrotalcite,2020,Tian,TFN / Hybrid,,Polyamide;Other,aminosilane-modified hydrotalcite,Synthesis: additives,,SEM,No,3.58,0.47,7.617021276595746,99,97.34,Cross-flow,15.5,0.034,0.00000366,3.56e-10,1.49,CP calculated assuming kf = 100,2.66,270,55.9,63.6,10280.898876404495,,
674,HT-0.05,10.1039/c9ra10826b,Development of high-performance mixed matrix reverse osmosis membranes by incorporating aminosilane-modified hydrotalcite,2020,Tian,TFN / Hybrid,,Polyamide;Other,hydrotalcite,Synthesis: additives,,SEM;FTIR;TEM,No,3.99,0.5,7.98,99.05,98.41,Cross-flow,15.5,0.034,,,1.49,CP calculated assuming kf = 100,1.68,,,60.2,10280.898876404495,,
675,CA-2%,10.1016/j.memsci.2012.10.043,Preparation and characterization of novel acetylated cellulose ether (ACE) membranes for desalination applications,2013,Han,Polymeric TFC,,Cellulose acetate,,Synthesis: monomers,,PALS;SEM,No,1.03,6.41,0.1606864274570983,89.49,83.14,Dead-end,55.15,0.034,,,1.26,CP calculated assuming kf = 100,1.6,,,55.3,,,
676,CA-2.5%,10.1016/j.memsci.2012.10.043,Preparation and characterization of novel acetylated cellulose ether (ACE) membranes for desalination applications,2013,Han,Polymeric TFC,,Cellulose acetate,,Synthesis: monomers,,PALS;SEM,No,0.24,0.25,0.96,98.07,97.81,Dead-end,55.15,0.034,,,1.48,CP calculated assuming kf = 100,1.14,,,55.3,,,
677,CA-3%,10.1016/j.memsci.2012.10.043,Preparation and characterization of novel acetylated cellulose ether (ACE) membranes for desalination applications,2013,Han,Polymeric TFC,,Cellulose acetate,,Synthesis: monomers,,PALS;SEM,No,0.15,0.28,0.5357142857142857,96.71,96.44,Dead-end,55.15,0.034,,,1.46,CP calculated assuming kf = 100,1.09,,,55.3,,,
678,CA-5%,10.1016/j.memsci.2012.10.043,Preparation and characterization of novel acetylated cellulose ether (ACE) membranes for desalination applications,2013,Han,Polymeric TFC,,Cellulose acetate,,Synthesis: monomers,,PALS;SEM,No,0.08,0.08,1,98.11,98.03,Dead-end,55.15,0.034,,,1.48,CP calculated assuming kf = 100,1.04,,,55.3,,,
679,ACE16-0.3%,10.1016/j.memsci.2012.10.043,Preparation and characterization of novel acetylated cellulose ether (ACE) membranes for desalination applications,2013,Han,Polymeric TFC,,Other,Acetylated cellulose ether,Synthesis: monomers,,PALS;SEM,No,1.81,13.55,0.13357933579335793,87.5,73.06,Dead-end,55.15,0.034,,,1.1,CP calculated assuming kf = 100,2.16,,,58.1,,,
680,ACE16-0.5%,10.1016/j.memsci.2012.10.043,Preparation and characterization of novel acetylated cellulose ether (ACE) membranes for desalination applications,2013,Han,Polymeric TFC,,Other,Acetylated cellulose ether,Synthesis: monomers,,PALS;SEM,No,0.22,0.28,0.7857142857142857,97.65,97.37,Dead-end,55.15,0.034,,,1.47,CP calculated assuming kf = 100,1.12,,,58.1,,,
681,ACE16-1%,10.1016/j.memsci.2012.10.043,Preparation and characterization of novel acetylated cellulose ether (ACE) membranes for desalination applications,2013,Han,Polymeric TFC,,Other,Acetylated cellulose ether,Synthesis: monomers,,PALS;SEM,No,0.04,0.02,2,99.31,99.29,Dead-end,55.15,0.034,,,1.5,CP calculated assuming kf = 100,1.02,,,58.1,,,
682,ACE18-0.8%,10.1016/j.memsci.2012.10.043,Preparation and characterization of novel acetylated cellulose ether (ACE) membranes for desalination applications,2013,Han,Polymeric TFC,,Other,Acetylated cellulose ether,Synthesis: monomers,,PALS;SEM,No,0.43,2.2,0.19545454545454544,91.34,89.32,Dead-end,55.15,0.034,,,1.35,CP calculated assuming kf = 100,1.26,,,59.2,,,
683,ACE18-1%,10.1016/j.memsci.2012.10.043,Preparation and characterization of novel acetylated cellulose ether (ACE) membranes for desalination applications,2013,Han,Polymeric TFC,,Other,Acetylated cellulose ether,Synthesis: monomers,,PALS;SEM,No,0.03,0.04,0.75,97.79,97.75,Dead-end,55.15,0.034,,,1.48,CP calculated assuming kf = 100,1.02,,,59.2,,,
